Repository: aserafeim/CCT_ML

File: Atlas_New/JSON files/German Steels - Atlas/0.15% C- 0.67% Mn - 1.20% Cr - 0.31% V (SAE 6115).json
{
    "Ferrite": {
        "1": {
            "Time": [
                27874.396889625943,
                24570.328271522416,
                20015.65759567166,
                17923.57582828274,
                10651.168624012551,
                7648.242400227133,
                5156.188276901589,
                4473.886184925993,
                3476.129044506726,
                2787.4396889625964,
                2235.193204890485,
                2131.9014417199623,
                1820.8491703838254,
                1349.3884431044405,
                867.6731617749226,
                695.7700871321605,
                499.60886631885944,
                358.75215666896463,
                220.02182031514383,
                155.51805709238658,
                108.20481213379425,
                74.10764521588544,
                52.381518265591545,
                37.02483661186882,
                27.43823455808502,
                20.015657595671676,
                16.56449050169821,
                11.167223430989534,
                9.689500062613694,
                7.528567156644911,
                6.636174665426097,
                4.200371191983417,
                3.5313861181927093,
                2.7438234558085024,
                2.5760773795493987,
                2.235193204890485,
                1.970246424053571,
                1.970246424053571,
                1.9090702849231485,
                1.9090702849231485,
                2.1319014417199655,
                2.380741973253558,
                2.787439688962597,
                3.0161438787847965,
                3.162277660168379,
                3.5313861181927093,
                4.134646229406208,
                4.765211616028696,
                5.321418281213918
            ],
            "Temperature": [
                823.3333333333334,
                823.3333333333334,
                826.6666666666666,
                826.6666666666666,
                826.6666666666666,
                823.3333333333334,
                818.3333333333334,
                818.3333333333334,
                816.6666666666666,
                815.0,
                813.3333333333334,
                811.6666666666666,
                811.6666666666666,
                811.6666666666666,
                815.0,
                815.0,
                815.0,
                811.6666666666666,
                808.3333333333334,
                805.0,
                800.0,
                795.0,
                790.0,
                783.3333333333334,
                776.6666666666666,
                771.6666666666666,
                766.6666666666666,
                763.3333333333333,
                761.6666666666666,
                758.3333333333333,
                755.0,
                746.6666666666666,
                743.3333333333333,
                740.0,
                736.6666666666666,
                728.3333333333333,
                713.3333333333333,
                703.3333333333333,
                693.3333333333333,
                685.0,
                671.6666666666666,
                653.3333333333333,
                641.6666666666666,
                636.6666666666666,
                635.0,
                630.0,
                625.0,
                620.0,
                616.6666666666666
            ]
        }
    },
    "Pearlite": {
        "1": {
            "Time": [
                25357.684207388,
                16050.163175336857,
                14147.670336727413,
                10320.449904927857,
                7648.242400227133,
                5406.008352041011,
                3761.338902136762,
                2235.193204890485,
                1506.8922239342407,
                984.3525822901914,
                632.9506686837204,
                540.6008352041014,
                311.279618070533,
                160.50163175336877,
                128.70310991463336,
                85.40963173770402,
                67.4166430283181,
                69.57700871321609,
                78.93330255228929,
                90.97123897530996,
                95.37884407734762,
                120.83473134063274,
                184.97936645296792,
                238.07419732535567,
                331.5491701287468,
                440.38814190043183,
                643.0121483616157,
                881.4658257473117,
                1134.473930571493,
                1506.8922239342407,
                2165.7904698740044,
                2922.492630233719,
                4200.3711919834095,
                4840.960141478948,
                7893.33025522894,
                9241.733156594806,
                13708.38526135581,
                18208.49170383826,
                23068.199498907426
            ],
            "Temperature": [
                735.0,
                731.6666666666666,
                730.0,
                730.0,
                731.6666666666666,
                736.6666666666666,
                738.3333333333333,
                738.3333333333333,
                738.3333333333333,
                735.0,
                730.0,
                730.0,
                726.6666666666666,
                726.6666666666666,
                726.6666666666666,
                720.0,
                695.0,
                670.0,
                663.3333333333333,
                655.0,
                650.0,
                636.6666666666666,
                625.0,
                618.3333333333333,
                613.3333333333333,
                603.3333333333333,
                598.3333333333333,
                596.6666666666666,
                593.3333333333333,
                586.6666666666666,
                576.6666666666666,
                575.0,
                571.6666666666666,
                570.0,
                563.3333333333333,
                561.6666666666666,
                558.3333333333333,
                558.3333333333333,
                558.3333333333333
            ]
        },
        "99": {
            "Time": [
                25760.773795493995,
                20333.829519808147,
                15308.460109164416,
                12870.310991463342,
                9097.123897530992,
                7180.660329594753,
                4840.960141478948,
                3476.129044506726,
                2700.8897040734983,
                1970.2464240535705,
                1266.8923859324777,
                1048.4505339455022,
                752.8567156644912,
                566.7932343211243,
                469.06483593970665,
                342.1736601334138,
                306.40889586203406,
                223.51932048904828,
                223.51932048904828,
                184.97936645296792,
                160.50163175336877,
                153.08460109164423,
                141.47670336727407,
                148.33132518626795,
                160.50163175336877,
                163.05298999667986,
                190.9070284923148,
                203.33829519808117,
                245.7032827152245,
                296.8949015640571,
                376.13389021367647,
                491.791277696045,
                695.7700871321605,
                895.477739994846,
                1349.3884431044405,
                1709.5299442342969,
                1970.2464240535705,
                2700.8897040734983,
                3421.736601334136,
                4917.9127769604465,
                6636.17466542609,
                7893.33025522894,
                12083.473134063292,
                14601.032298162898,
                17643.118150444163,
                22002.182031514374
            ],
            "Temperature": [
                715.0,
                715.0,
                711.6666666666666,
                713.3333333333333,
                711.6666666666666,
                713.3333333333333,
                713.3333333333333,
                711.6666666666666,
                711.6666666666666,
                708.3333333333333,
                706.6666666666666,
                706.6666666666666,
                705.0,
                705.0,
                705.0,
                705.0,
                705.0,
                703.3333333333333,
                703.3333333333333,
                698.3333333333333,
                693.3333333333333,
                688.3333333333333,
                683.3333333333333,
                671.6666666666666,
                665.0,
                663.3333333333333,
                655.0,
                655.0,
                650.0,
                643.3333333333333,
                638.3333333333333,
                630.0,
                623.3333333333333,
                618.3333333333333,
                610.0,
                606.6666666666666,
                605.0,
                605.0,
                603.3333333333333,
                596.6666666666666,
                590.0,
                586.6666666666666,
                578.3333333333333,
                576.6666666666666,
                576.6666666666666,
                573.3333333333333
            ]
        }
    },
    "Bainite": {
        "1": {
            "Time": [
                1.6305298999667992,
                1.5551805709238666,
                1.4147670336727414,
                1.3708385261355818,
                1.3074899403950677,
                1.3493884431044407,
                1.3074899403950677,
                1.3074899403950677,
                1.4147670336727414,
                1.5068922239342406,
                1.6050163175336873
            ],
            "Temperature": [
                566.6666666666666,
                558.3333333333333,
                540.0,
                531.6666666666666,
                520.0,
                511.66666666666663,
                486.66666666666663,
                470.0,
                461.66666666666663,
                453.3333333333333,
                445.0
            ]
        },
        "50": {
            "Time": [
                4.069949692772407,
                3.476129044506732,
                3.3154917012874705,
                3.3154917012874705,
                3.162277660168379,
                3.212545704722013,
                3.368195259440125,
                3.644549352776552,
                4.134646229406208,
                4.917912776960449,
                5.5792438382860885,
                6.230466251811243,
                6.957700871321607,
                8.018803828262767,
                9.537884407734765
            ],
            "Temperature": [
                443.3333333333333,
                456.66666666666663,
                463.3333333333333,
                470.0,
                488.3333333333333,
                501.66666666666663,
                510.0,
                520.0,
                528.3333333333333,
                540.0,
                546.6666666666666,
                550.0,
                555.0,
                560.0,
                565.0
            ]
        },
        "99": {
            "Time": [
                18.208491703838263,
                16.30529899966799,
                13.708385261355819,
                12.87031099146334,
                10.820481213379427,
                10.820481213379427,
                10.992485221306087,
                11.708281368909708,
                12.87031099146334,
                14.147670336727415,
                16.827802151094385,
                22.351932048904853,
                26.170270956732843,
                36.44549352776551,
                58.49561181263203,
                75.2856715664491,
                128.70310991463336,
                187.9198264737575,
                241.85866081790832,
                342.1736601334138,
                484.09601414789466,
                643.0121483616157,
                968.9500062613685,
                1530.8460109164425,
                2001.5657595671655,
                2306.81994989074,
                3212.5457047220125,
                5758.030654040896,
                8275.766320702956,
                14372.563846799154,
                21657.90469874005
            ],
            "Temperature": [
                450.0,
                453.3333333333333,
                466.66666666666663,
                470.0,
                481.66666666666663,
                483.3333333333333,
                496.66666666666663,
                510.0,
                518.3333333333333,
                521.6666666666666,
                526.6666666666666,
                528.3333333333333,
                531.6666666666666,
                535.0,
                535.0,
                535.0,
                538.3333333333333,
                538.3333333333333,
                540.0,
                541.6666666666666,
                541.6666666666666,
                543.3333333333333,
                540.0,
                540.0,
                540.0,
                543.3333333333333,
                545.0,
                545.0,
                545.0,
                543.3333333333333,
                541.6666666666666
            ]
        }
    },
    "C": 0.15,
    "Mn": 0.67,
    "Si": 0.48,
    "P": 0.044,
    "S": 0.024,
    "Cr": 1.2,
    "Cu": 0.18,
    "Ni": 0.25,
    "V": 0.31,
    "Ms:": 430,
    "Mf:": "",
    "Ac1:": 750,
    "Ac3:": 870,
    "Austenitization Temp:": 920.0,
    "Austenitization Time:": 300.0,
    "Status": 1
}

File: Atlas_New/JSON files/German Steels - Atlas/0.20% C - 1.20% Mn - 0.97% Cu - 0.55% Ni.json
{
    "Ferrite": {
        "1": {
            "Time": [
                79880.17808015704,
                48186.660501522434,
                32706.50561889475,
                21105.23751029591,
                10227.184660173207,
                5670.985496534043,
                4479.39656054379,
                2656.991982366302,
                1743.6664632150612,
                1377.2868159925154,
                830.8300483363627,
                593.1584637471226,
                395.8776427607789,
                307.4715081321834,
                208.6950725306557,
                104.5953060732823,
                65.2580581156986,
                44.29364936737678,
                32.70650561889476,
                19.07602157185662,
                11.901720747204036,
                7.680081940818666,
                5.040098503806082,
                3.479071983928083,
                2.4838304745773576,
                2.0291636467918344,
                1.773292951378816,
                1.5760172824488181,
                1.630028215205584,
                1.773292951378816,
                1.8340646240131093,
                2.1343630444392594,
                2.4838304745773576,
                2.989577085651788,
                3.2523338701356845
            ],
            "Temperature": [
                750.4504504504505,
                743.2432432432432,
                743.2432432432432,
                739.6396396396397,
                734.2342342342342,
                734.2342342342342,
                734.2342342342342,
                732.4324324324324,
                730.6306306306307,
                730.6306306306307,
                730.6306306306307,
                730.6306306306307,
                727.0270270270271,
                727.0270270270271,
                730.6306306306307,
                730.6306306306307,
                730.6306306306307,
                723.4234234234234,
                714.4144144144144,
                710.8108108108108,
                707.2072072072071,
                703.6036036036036,
                692.7927927927929,
                685.5855855855856,
                676.5765765765766,
                671.1711711711712,
                660.3603603603603,
                636.936936936937,
                626.1261261261261,
                608.1081081081081,
                604.5045045045044,
                586.4864864864865,
                579.2792792792793,
                568.4684684684685,
                566.6666666666667
            ]
        }
    },
    "Pearlite": {
        "1": {
            "Time": [
                88377.44937517209,
                77233.35093530189,
                50684.83637186957,
                34402.1326303976,
                17534.865500829583,
                8788.250732387081,
                4330.971898832085,
                2842.225532948281,
                1743.6664632150612,
                1244.8641243525408,
                830.8300483363627,
                509.70286316889025,
                370.0775011061026,
                259.7970087225648,
                198.4088206301602,
                144.0577360694336,
                89.87906308002508,
                68.64127879199361,
                55.13957503409798,
                47.38160371387255,
                46.58999704757567,
                49.00539594039007,
                52.42183210126619,
                64.16778869075615,
                73.42664053621864,
                74.67422632320424,
                86.90092320062172,
                97.77861974998922,
                123.7892486138782,
                159.3819090363405,
                212.24099270896957,
                234.81817441181585,
                328.9070410702233,
                445.4310503660024,
                573.5041770294467,
                603.2367686157229,
                738.4016915748603,
                789.8797419392939,
                934.8279900962568,
                1034.2705206080254,
                1549.6866881000185,
                2170.6278248931094,
                2842.225532948281,
                3721.6172609143305,
                4258.6141490319005
            ],
            "Temperature": [
                689.1891891891892,
                685.5855855855856,
                687.3873873873874,
                690.990990990991,
                690.990990990991,
                678.3783783783783,
                678.3783783783783,
                680.1801801801802,
                681.981981981982,
                676.5765765765766,
                671.1711711711712,
                665.7657657657658,
                662.1621621621622,
                658.5585585585586,
                656.7567567567568,
                651.3513513513514,
                642.3423423423424,
                635.1351351351352,
                629.7297297297298,
                617.1171171171171,
                604.5045045045044,
                597.2972972972973,
                590.0900900900901,
                573.8738738738739,
                568.4684684684685,
                566.6666666666667,
                566.6666666666667,
                563.063063063063,
                555.8558558558559,
                555.8558558558559,
                554.0540540540541,
                554.0540540540541,
                554.0540540540541,
                554.0540540540541,
                550.4504504504505,
                550.4504504504505,
                550.4504504504505,
                548.6486486486486,
                548.6486486486486,
                552.2522522522522,
                548.6486486486486,
                548.6486486486486,
                545.0450450450451,
                546.8468468468468,
                548.6486486486486
            ]
        },
        "99": {
            "Time": [
                91406.1905752685,
                63095.73444801929,
                47381.60371387249,
                25402.59292806829,
                18135.79447033472,
                8078.24598014312,
                5125.734387627481,
                4258.6141490319005,
                3363.7930450563504,
                2612.601493216971,
                1834.0646240131089,
                1377.2868159925154,
                1051.8437228134599,
                803.3005212678162,
                690.2785692186023,
                593.1584637471226,
                563.9226159571965,
                573.5041770294467,
                750.9478117400682,
                803.3005212678162,
                983.2929532930701,
                1183.5067295194679,
                1400.6881788178682,
                1803.4228206761948,
                2170.6278248931094,
                2361.4063769222603,
                2939.6300816478365,
                3420.9469657958275,
                5040.098503806087,
                5576.240076969124,
                6169.413826439176,
                7425.602671440073,
                8078.24598014312
            ],
            "Temperature": [
                660.3603603603603,
                656.7567567567568,
                654.9549549549549,
                656.7567567567568,
                653.1531531531532,
                647.7477477477478,
                654.9549549549549,
                653.1531531531532,
                649.5495495495495,
                647.7477477477478,
                645.9459459459459,
                638.7387387387387,
                629.7297297297298,
                618.918918918919,
                613.5135135135135,
                608.1081081081081,
                599.099099099099,
                586.4864864864865,
                577.4774774774775,
                577.4774774774775,
                573.8738738738739,
                572.072072072072,
                570.2702702702702,
                566.6666666666667,
                563.063063063063,
                563.063063063063,
                563.063063063063,
                563.063063063063,
                563.063063063063,
                563.063063063063,
                563.063063063063,
                563.063063063063,
                563.063063063063
            ]
        }
    },
    "Bainite": {
        "1": {
            "Time": [
                1.424487152203148,
                1.3542764208288902,
                1.3542764208288902,
                1.3772868159925153,
                1.498337869273303,
                1.549686688100018,
                1.8034228206761957,
                1.9291493620024174,
                2.0636409932524367,
                2.170627824893109
            ],
            "Temperature": [
                539.6396396396397,
                516.2162162162163,
                516.2162162162163,
                476.57657657657654,
                463.963963963964,
                458.55855855855856,
                436.93693693693695,
                422.52252252252254,
                409.9099099099099,
                397.2972972972973
            ]
        },
        "99": {
            "Time": [
                45.04623898608886,
                42.1104850527611,
                35.58111162566767,
                34.986656331853176,
                29.06796537132129,
                26.27315301250695,
                23.35031173497723,
                21.463834800823097,
                23.747054890179477,
                25.834206217988687,
                28.104799268795603,
                38.70836949902828,
                42.1104850527611,
                53.312526979578465,
                67.4944857411924,
                78.54561621401395,
                121.72109585547041,
                164.8440100345167,
                227.03748171587762,
                370.0775011061026,
                623.9100067260862,
                903.8524945549945
            ],
            "Temperature": [
                397.2972972972973,
                402.7027027027027,
                409.9099099099099,
                415.31531531531533,
                426.1261261261261,
                435.1351351351351,
                449.54954954954957,
                469.36936936936934,
                492.7927927927928,
                505.4054054054054,
                512.6126126126126,
                514.4144144144144,
                518.018018018018,
                523.4234234234234,
                527.0270270270271,
                532.4324324324325,
                534.2342342342342,
                534.2342342342342,
                534.2342342342342,
                534.2342342342342,
                536.036036036036,
                536.036036036036
            ]
        }
    },
	"C": 0.20,
    "Mn": 1.20,
    "Si": 0.38,
    "P": 0.039,
    "S": 0.024,
    "Cr": 0.06,
    "Cu": 0.91,
    "Ni": 0.55,
    "Ms:": 390,
    "Mf:": "",
    "Ac1:": 700,
    "Ac3:": 795,
    "Austenitization Temp:": 870.0,
    "Austenitization Time:": 300.0,
    "Status": 1
}

File: Atlas_New/JSON files/German Steels - Atlas/0.30% C - 3.03% Ni (SAE 2330).json
{
    "Ferrite": {
        "1": {
            "Time": [
                96826.53659095522,
                60661.50282062481,
                41864.772882899444,
                26228.14083549539,
                15655.893961371334,
                10461.834443918233,
                7577.951488287331,
                4523.370744772101,
                2531.4033152415664,
                1747.0161459892981,
                1094.499799319543,
                653.3201459593768,
                269.13612104238956,
                141.2082087549781,
                87.05143013349826,
                55.42395061044184,
                39.50378013566642,
                30.032468927683052,
                20.39500469005056,
                14.075355861515757,
                11.231045018329517,
                6.596715145376837,
                3.4611122644469665,
                2.717525759505202,
                2.032933859446216,
                1.5961776759350972,
                0.9077853991937554,
                0.851083143116722,
                0.6682361588377722,
                0.6066150282062489,
                0.5969120746897806,
                0.5596276445319552,
                0.5779692884153315,
                0.5687245304078964
            ],
            "Temperature": [
                762.5850340136054,
                752.3809523809524,
                752.3809523809524,
                745.578231292517,
                740.4761904761905,
                735.374149659864,
                735.374149659864,
                730.2721088435375,
                725.1700680272108,
                720.0680272108843,
                716.6666666666666,
                713.265306122449,
                711.5646258503401,
                697.9591836734694,
                691.156462585034,
                686.0544217687075,
                679.2517006802722,
                674.1496598639455,
                667.3469387755102,
                660.5442176870748,
                657.1428571428571,
                648.6394557823129,
                628.2312925170068,
                621.4285714285714,
                612.9251700680272,
                602.7210884353742,
                577.2108843537414,
                570.4081632653061,
                546.5986394557823,
                536.3945578231293,
                531.2925170068027,
                510.8843537414966,
                488.7755102040816,
                475.1700680272109
            ]
        }
    },
    "Pearlite": {
        "1": {
            "Time": [
                2.0659797025052837,
                1.815948975074456,
                1.702520841179651,
                1.7583204988235472,
                1.905952376390453,
                2.168375310987434,
                2.5891980192378874,
                2.9935772947204895,
                3.5745492778167507,
                3.937658923564386,
                4.7018514892998535,
                5.988401691613406,
                7.266822259132689,
                10.032301147075337,
                15.75719797603726,
                21.4058369420333,
                37.03628786353603,
                61.05402296585331,
                94.36043101478883,
                174.1391252493051,
                264.8312239484307,
                389.9746837612421,
                653.3201459593768,
                1009.7216787475301,
                1245.1970847350321,
                2052.697389342729,
                2833.8767124544247,
                4982.863514647299,
                7701.132965356816,
                11711.902572642513,
                20263.883924964346,
                39249.80785402666,
                44653.95639782602,
                83746.98632071723,
                95277.7728115929
            ],
            "Temperature": [
                478.5714285714286,
                488.7755102040816,
                505.78231292517006,
                517.687074829932,
                526.1904761904761,
                534.6938775510205,
                544.8979591836735,
                553.4013605442177,
                560.204081632653,
                561.9047619047619,
                568.7074829931973,
                572.1088435374149,
                577.2108843537414,
                582.3129251700681,
                590.8163265306123,
                595.9183673469388,
                604.421768707483,
                611.2244897959183,
                612.9251700680272,
                614.625850340136,
                618.0272108843537,
                623.1292517006802,
                624.8299319727892,
                631.6326530612245,
                635.0340136054422,
                638.4353741496599,
                640.1360544217687,
                641.8367346938776,
                641.8367346938776,
                646.9387755102041,
                648.6394557823129,
                645.2380952380952,
                645.2380952380952,
                648.6394557823129,
                650.3401360544218
            ]
        },
        "99": {
            "Time": [
                93753.78188199624,
                73611.68833859434,
                65754.75604916362,
                47628.96546832638,
                29362.100095690395,
                22322.328540381488,
                16169.01162902253,
                10980.35159218717,
                9195.713545875644,
                5854.731767333249,
                3551.5682761808753,
                2743.94467192725,
                2019.8640000825535,
                1585.915749484832,
                1148.7462049347641,
                962.0403271064753,
                685.7004804796223,
                512.9606294732508,
                402.7559979850294,
                365.61601440851956,
                306.1923935730544,
                194.94673519620378,
                150.61601347741967,
                97.45306848412376,
                81.61400793251825,
                48.716386798747685,
                46.41588833612778,
                38.25014212787161,
                36.443883516705,
                40.145923859397186,
                42.820591397504494,
                49.508283724009594,
                59.116495887282206,
                64.08002744416,
                67.2560089863508,
                79.02401725412501,
                94.36043101478883,
                114.50475699382818,
                158.08095532969176,
                182.7699369019217,
                229.0572158229995,
                260.5951847205874
            ],
            "Temperature": [
                628.2312925170068,
                628.2312925170068,
                628.2312925170068,
                628.2312925170068,
                626.530612244898,
                623.1292517006802,
                623.1292517006802,
                619.7278911564626,
                619.7278911564626,
                614.625850340136,
                612.9251700680272,
                612.9251700680272,
                612.9251700680272,
                612.9251700680272,
                609.5238095238095,
                607.8231292517007,
                604.421768707483,
                601.0204081632653,
                595.9183673469388,
                594.2176870748299,
                592.5170068027211,
                587.4149659863946,
                582.3129251700681,
                573.8095238095239,
                570.4081632653061,
                546.5986394557823,
                544.8979591836735,
                532.9931972789116,
                524.4897959183673,
                505.78231292517006,
                498.9795918367347,
                487.07482993197283,
                471.7687074829932,
                468.36734693877554,
                466.6666666666667,
                464.96598639455783,
                456.4625850340136,
                449.65986394557825,
                444.55782312925174,
                444.55782312925174,
                437.7551020408163,
                436.0544217687075
            ]
        }
    },
    "Bainite": {
        "1": {
            "Time": [
                0.5969120746897806,
                0.6790985029955712,
                0.7979226336320892,
                0.851083143116722,
                1.0162552475111362,
                1.3584799134075871,
                1.7869024337358286,
                2.3128403649003446,
                2.631286073895943,
                3.244923643100629
            ],
            "Temperature": [
                447.9591836734694,
                430.95238095238096,
                415.6462585034014,
                410.5442176870749,
                386.734693877551,
                371.42857142857144,
                361.2244897959184,
                349.3197278911565,
                345.9183673469388,
                340.8163265306123
            ]
        },
        "99": {
            "Time": [
                273.5109953041207,
                240.40991835099717,
                194.94673519620378,
                168.61288382868807,
                136.72701791957155,
                120.179926141069,
                124.11879054269,
                148.206874056775,
                176.96979983160531,
                204.60882894660102,
                236.56450378954875,
                277.9569842298066
            ],
            "Temperature": [
                434.3537414965987,
                430.95238095238096,
                427.5510204081633,
                420.7482993197279,
                412.2448979591837,
                398.63945578231295,
                393.53741496598644,
                385.0340136054422,
                376.530612244898,
                373.1292517006803,
                364.6258503401361,
                356.12244897959187
            ]
        }
    },
	"C": 0.30,
    "Mn": 0.51,
    "Si": 0.32,
    "P": 0.011,
    "S": 0.007,
    "Cr": 0.07,
    "Al": 0.032,
    "Ni": 3.03,
    "Ti": 0.01,
    "Ms:": 340,
    "Mf:": "",
    "Ac1:": 690,
    "Ac3:": 760,
    "Austenitization Temp:": 850.0,
    "Austenitization Time:": 600.0,
    "Status": 1
}

File: Atlas_New/JSON files/German Steels - Atlas/0.48% C - 1.98% Mn.json
{
    "Ferrite": {
        "1": {
            "Time": [
                13588.773273979165,
                9739.102659587297,
                6447.843177277315,
                3760.1131888975187,
                2263.4173382284926,
                1756.0889019726337,
                1007.9623650546764,
                616.4483159582497,
                408.1240548668709,
                292.503376725453,
                212.98950732064395,
                178.88883577982196,
                104.32050722521804,
                74.76672904036964,
                60.83536840231533,
                42.91471174738253,
                35.476649290589116,
                30.27305550583039,
                25.42618987696506,
                22.04365381849707,
                19.111108507451352,
                15.798733498765685,
                13.269278275455877,
                12.064671447295366,
                11.322985845276662,
                11.322985845276662,
                10.969420801161345,
                11.144801320007156,
                11.687946955117432,
                12.652647261980755,
                13.915961008457055,
                14.594160041627745
            ],
            "Temperature": [
                668.169014084507,
                666.4788732394366,
                661.4084507042253,
                656.338028169014,
                654.6478873239437,
                651.2676056338028,
                652.9577464788732,
                647.887323943662,
                641.1267605633802,
                637.7464788732394,
                632.6760563380282,
                632.6760563380282,
                629.2957746478874,
                622.5352112676056,
                619.1549295774648,
                607.3239436619718,
                600.5633802816901,
                595.4929577464789,
                588.7323943661972,
                583.661971830986,
                576.9014084507043,
                566.7605633802817,
                549.8591549295775,
                532.9577464788732,
                522.8169014084507,
                521.1267605633802,
                505.9154929577465,
                497.46478873239437,
                489.01408450704224,
                478.8732394366197,
                458.59154929577466,
                450.14084507042253
            ]
        }
    },
    "Pearlite": {
        "1": {
            "Time": [
                12355.162166249349,
                10053.012238214813,
                7924.405759198805,
                5770.242030555524,
                4268.841092647788,
                1931.4270113786204,
                1040.450886055657,
                297.1799585527116,
                77.176601205062,
                51.09532560842712,
                39.6426822080741,
                32.77173436263151,
                24.63224629455887,
                22.7541622013986,
                21.355331361744124,
                18.514356024063925,
                18.514356024063925,
                21.019272513604466,
                24.2446201708233,
                27.524817914110077,
                34.36887584258795,
                39.01884388431587,
                48.720896362185144,
                54.44220494326585,
                65.8566008558183,
                66.90952470994667,
                82.2318732603928,
                96.36659661279568,
                101.06305506169684,
                111.15377711193337,
                134.45836627127002,
                187.60704326812814,
                212.98950732064395,
                245.67214217416694,
                321.70861172938464,
                401.701597755185,
                478.27593612995526,
                606.747557515809,
                860.1178869838405,
                945.9970494798902,
                1040.450886055657,
                1144.335541944009
            ],
            "Temperature": [
                644.5070422535211,
                644.5070422535211,
                644.5070422535211,
                644.5070422535211,
                636.056338028169,
                634.3661971830986,
                632.6760563380282,
                617.4647887323944,
                593.8028169014085,
                590.4225352112676,
                581.9718309859155,
                578.5915492957747,
                568.4507042253522,
                565.0704225352113,
                561.6901408450705,
                551.5492957746479,
                541.4084507042253,
                532.9577464788732,
                527.887323943662,
                519.4366197183099,
                512.6760563380282,
                510.98591549295776,
                502.53521126760563,
                500.84507042253523,
                494.0845070422535,
                494.0845070422535,
                492.3943661971831,
                494.0845070422535,
                495.77464788732397,
                495.77464788732397,
                497.46478873239437,
                502.53521126760563,
                500.84507042253523,
                495.77464788732397,
                487.32394366197184,
                478.8732394366197,
                473.80281690140845,
                463.6619718309859,
                451.830985915493,
                450.14084507042253,
                448.4507042253521,
                446.7605633802817
            ]
        },
        "99": {
            "Time": [
                13374.933113097142,
                9894.812692823525,
                7091.633267391837,
                5330.290284308786,
                3364.9644641922573,
                2489.4100635602804,
                1812.6909469986256,
                1406.389533634122,
                931.110336958012,
                769.7284574471453,
                569.4472522869935,
                485.9226736697404,
                395.38020784318854,
                311.66312363528573,
                245.67214217416694,
                203.09176209047376,
                167.89149744040742,
                152.65003215431895,
                138.7922120653289,
                143.26574585268654,
                152.65003215431895,
                178.88883577982196,
                212.98950732064395,
                287.9003880761918,
                371.07388431324335,
                526.0297818043982,
                646.4911316594804,
                782.034975601976,
                1024.0777977438509,
                1406.389533634122,
                1728.4541533643805,
                2124.271895399219,
                2652.473024769699,
                3108.4029570249213,
                3881.3087022805353,
                5163.849705359791,
                6148.208186541811,
                7091.633267391837,
                8051.102183630426
            ],
            "Temperature": [
                624.2253521126761,
                624.2253521126761,
                624.2253521126761,
                624.2253521126761,
                622.5352112676056,
                619.1549295774648,
                614.0845070422536,
                610.7042253521126,
                607.3239436619718,
                607.3239436619718,
                605.6338028169014,
                603.943661971831,
                602.2535211267606,
                597.1830985915493,
                593.8028169014085,
                587.0422535211268,
                580.2816901408451,
                576.9014084507043,
                571.830985915493,
                561.6901408450705,
                556.6197183098592,
                548.169014084507,
                541.4084507042253,
                532.9577464788732,
                527.887323943662,
                521.1267605633802,
                516.056338028169,
                512.6760563380282,
                507.6056338028169,
                502.53521126760563,
                497.46478873239437,
                487.32394366197184,
                482.2535211267606,
                478.8732394366197,
                472.11267605633805,
                467.0422535211268,
                463.6619718309859,
                461.9718309859155,
                458.59154929577466
            ]
        }
    },
    "Bainite": {
        "1": {
            "Time": [
                13.696972047431801,
                15.798733498765685,
                18.22300427427837,
                21.696763162222634,
                22.7541622013986,
                26.245723752863196,
                33.29569309118961,
                39.01884388431587,
                44.29793354433948,
                51.09532560842712,
                66.90952470994667,
                72.43210615796593,
                82.2318732603928
            ],
            "Temperature": [
                456.90140845070425,
                431.5492957746479,
                412.9577464788732,
                399.4366197183099,
                392.67605633802816,
                374.0845070422535,
                352.11267605633805,
                335.2112676056338,
                321.69014084507046,
                306.4788732394366,
                289.5774647887324,
                284.50704225352115,
                276.0563380281691
            ]
        },
        "99": {
            "Time": [
                10053.012238214813,
                8578.470728604028,
                6550.932128131283,
                5246.41000247885,
                4923.882631706742,
                3760.1131888975187,
                2826.217042389868,
                2263.4173382284926,
                1841.6724843609318,
                1362.4744228764687,
                1007.9623650546764,
                961.1217726874102,
                1040.450886055657,
                1219.2925547792927,
                1428.8750714377193,
                1841.6724843609318,
                2090.8432234572733,
                2569.648427544879,
                3011.3417539424167,
                3259.8920190363774,
                3820.230364994728,
                4201.664339630687
            ],
            "Temperature": [
                446.7605633802817,
                446.7605633802817,
                443.38028169014086,
                441.6901408450704,
                440.0,
                438.3098591549296,
                438.3098591549296,
                438.3098591549296,
                438.3098591549296,
                438.3098591549296,
                436.61971830985914,
                426.4788732394366,
                411.2676056338028,
                389.29577464788736,
                375.77464788732397,
                350.4225352112676,
                340.28169014084506,
                326.7605633802817,
                314.92957746478874,
                308.16901408450707,
                292.9577464788733,
                281.12676056338034
            ]
        }
    },
	"C": 0.48,
    "Mn": 1.98,
    "Si": 0.28,
    "P": 0.020,
    "S": 0.011,
    "Ms:": 280,
    "Mf:": "",
    "Ac1:": 720,
    "Ac3:": 760,
    "Austenitization Temp:": 850.0,
    "Austenitization Time:": 420.0,
    "Status": 1
}
