Repository: aserafeim/CCT_ML

File: Atlas_New/JSON files/German Steels - Atlas/0.73% C - 1.62% Si (71 Si 7).json
{
    "Ferrite": {
        "1": {
            "Time": [
                2470.911227985605,
                1420.6023457929657,
                870.0825116137803,
                454.9535235908417,
                253.42307357913077,
                128.38564979351193,
                62.02723437368157,
                28.578797819850422,
                15.919267369421581,
                9.446582576564792,
                6.163610194888723,
                5.179474679231212,
                4.563947703262179,
                4.636697798240043
            ],
            "Temperature": [
                769.7478991596639,
                764.7058823529412,
                763.0252100840336,
                756.3025210084033,
                747.8991596638656,
                741.1764705882352,
                732.7731092436975,
                709.2436974789916,
                690.7563025210084,
                670.5882352941177,
                640.3361344537815,
                615.1260504201681,
                579.8319327731092,
                556.3025210084033
            ]
        }
    },
    "Pearlite": {
        "1": {
            "Time": [
                2393.9819913721153,
                604.7744101997409,
                199.90523891725482,
                72.65470374828821,
                31.9242629370775,
                15.423637630762776,
                8.867520431636445,
                6.566103018837688,
                5.345914123875396,
                4.939480993737899,
                5.695010190023702,
                8.72838844984877,
                18.646803558049186,
                61.05402296585331,
                216.35395328360778,
                1193.7766417144371,
                6586.903768912884
            ],
            "Temperature": [
                751.2605042016806,
                751.2605042016806,
                729.4117647058823,
                715.9663865546219,
                692.436974789916,
                667.2268907563025,
                652.1008403361344,
                630.2521008403362,
                598.3193277310925,
                568.0672268907563,
                546.218487394958,
                527.7310924369748,
                504.2016806722689,
                484.03361344537814,
                470.5882352941176,
                467.2268907563025,
                460.5042016806723
            ]
        },
        "99": {
            "Time": [
                2432.1424674711593,
                1354.77798836259,
                842.9934026846172,
                257.46268004948683,
                184.70706885665456,
                102.88750536976347,
                82.45344225183078,
                59.15316982076697,
                39.21088038229746,
                29.03434866988783,
                23.63885156638189,
                19.86446729478656,
                19.552792489728322,
                20.181110248724757,
                21.841663618286788,
                25.58391673560928,
                34.00896432729342,
                53.79838403443685,
                81.15974229205563,
                124.38849687321326,
                216.35395328360778,
                283.089053859469,
                462.2055593729541,
                708.3937572146809,
                971.9353155722245,
                1489.6248995834392,
                2632.2653705145813,
                2848.8548978853864,
                4163.94989040711,
                4651.38638777309,
                5804.11840766081
            ],
            "Temperature": [
                732.7731092436975,
                726.0504201680673,
                724.3697478991596,
                712.6050420168067,
                707.563025210084,
                692.436974789916,
                685.7142857142857,
                677.3109243697479,
                662.1848739495798,
                648.7394957983194,
                635.2941176470588,
                610.0840336134454,
                598.3193277310925,
                573.109243697479,
                551.2605042016806,
                546.218487394958,
                541.1764705882354,
                537.8151260504202,
                534.453781512605,
                534.453781512605,
                534.453781512605,
                534.453781512605,
                527.7310924369748,
                526.0504201680671,
                524.3697478991596,
                524.3697478991596,
                509.2436974789916,
                509.2436974789916,
                505.88235294117646,
                504.2016806722689,
                499.15966386554624
            ]
        }
    },
    "Bainite": {
        "1": {
            "Time": [
                5.517702004499881,
                7.938259187960768,
                12.557439628235745,
                18.646803558049186,
                32.43314106447381,
                50.50061921841294,
                77.39916291429356,
                138.94954943731372,
                206.3290789796972,
                287.60154105136843
            ],
            "Temperature": [
                465.546218487395,
                423.52941176470586,
                378.1512605042017,
                357.98319327731093,
                324.3697478991597,
                309.2436974789916,
                292.43697478991595,
                268.90756302521004,
                248.73949579831935,
                225.21008403361338
            ]
        },
        "99": {
            "Time": [
                6906.940492102083,
                5535.181526227717,
                4578.405827854408,
                3787.0121919591243,
                2550.312541443139,
                2211.9750283532617,
                2011.7380422807935,
                2247.23428281105,
                2674.2241238050706,
                2987.271704680673,
                3444.196428753099,
                4034.3096658867853,
                5362.84943897709,
                5990.6304198333555,
                7357.973879291125,
                8219.306294384474,
                8895.61183924244
            ],
            "Temperature": [
                463.8655462184874,
                448.7394957983193,
                440.3361344537815,
                428.57142857142856,
                391.5966386554622,
                374.78991596638656,
                349.5798319327731,
                332.7731092436975,
                315.96638655462186,
                302.52100840336135,
                290.7563025210084,
                275.6302521008404,
                253.78151260504205,
                247.0588235294117,
                230.25210084033608,
                221.84873949579833,
                218.48739495798316
            ]
        }
    },
	"C": 0.73,
    "Mn": 0.73,
    "Si": 1.62,
    "P": 0.019,
    "S": 0.012,
    "Cr": 0.10,
    "Cu": 0.19,
    "Ni": 0.12,
    "V": 0.01,
    "Ms:": 210,
    "Mf:": "",
    "Ac1:": 750,
    "Ac3:": 770,
    "Austenitization Temp:": 845.0,
    "Austenitization Time:": 600.0,
    "Status": 1
}

File: Atlas_New/JSON files/German Steels - Atlas/0.98% C - 1.84% Mn.json
{
    "Ferrite": {
        "1": {
            "Time": [
                1612.0305645407977,
                1117.8591777554034,
                938.3183950023497,
                750.8895093646724,
                600.8995009338025,
                480.86996251685935,
                390.990223847101,
                284.39178733951826,
                223.99092062212242,
                182.12462208157024,
                145.74527031169862,
                118.50392061415032,
                99.47085536787141,
                78.34462688727396,
                64.72318906257702,
                55.19954321281568,
                43.47592670599291,
                37.67357779468079,
                34.242243557298664,
                32.13012701596406,
                30.14828921284106,
                26.969666495360414,
                26.543802275694453,
                26.543802275694453,
                26.543802275694453,
                26.543802275694453,
                26.969666495360414,
                26.969666495360414,
                26.969666495360414,
                27.402363207662823,
                28.742553315596954,
                27.842002031943846,
                29.203693920541948
            ],
            "Temperature": [
                827.2727272727273,
                822.1987315010571,
                810.3594080338266,
                805.2854122621565,
                798.5200845665962,
                790.0634249471459,
                783.2980972515857,
                771.4587737843551,
                763.0021141649049,
                757.9281183932346,
                751.1627906976744,
                746.0887949260042,
                737.6321353065539,
                727.4841437632135,
                717.3361522198732,
                707.1881606765328,
                688.583509513742,
                678.4355179704016,
                661.522198731501,
                654.7568710359408,
                646.3002114164905,
                632.76955602537,
                624.3128964059197,
                622.6215644820296,
                604.0169133192389,
                590.4862579281184,
                585.4122621564482,
                568.4989429175475,
                560.0422832980972,
                543.1289640591966,
                527.9069767441861,
                499.15433403805497,
                490.69767441860466
            ]
        }
    },
    "Pearlite": {
        "1": {
            "Time": [
                10214.487701467291,
                8045.0723466341105,
                5668.344292292418,
                4324.587617356,
                3145.5446376766017,
                1890.1562029448673,
                1442.0694454355707,
                715.8774948942678,
                529.0568041106849,
                366.8733193018216,
                246.43652099603835,
                185.0465983402524,
                152.8733551440064,
                111.1944085921554,
                83.49471491185865,
                67.8886597585993,
                53.47005109179417,
                43.47592670599291,
                40.15010043002132,
                38.278006227462164,
                35.34981105030106,
                34.7916202509871,
                33.16937796835483,
                32.645617273437495,
                35.916957367242254,
                37.67357779468079,
                43.47592670599291,
                47.07724719740792,
                56.9849758638274,
                70.08452267179614,
                87.57826019376195,
                111.1944085921554,
                168.19243248808695,
                242.54516784455524,
                312.8900157075125,
                333.45825614633577,
                430.1704294117068,
                444.08431864825855,
                512.4805876960929,
                739.0325968954003
            ],
            "Temperature": [
                691.9661733615221,
                691.9661733615221,
                691.9661733615221,
                688.583509513742,
                683.5095137420719,
                680.1268498942918,
                680.1268498942918,
                680.1268498942918,
                678.4355179704016,
                675.0528541226215,
                668.2875264270613,
                663.2135306553911,
                661.522198731501,
                653.0655391120507,
                646.3002114164905,
                644.6088794926004,
                639.5348837209302,
                631.0782241014799,
                626.0042283298097,
                619.2389006342495,
                614.1649048625793,
                612.4735729386891,
                598.9429175475686,
                587.1035940803383,
                568.4989429175475,
                563.4249471458774,
                551.5856236786469,
                549.8942917547569,
                541.4376321353066,
                534.6723044397463,
                527.9069767441861,
                522.8329809725158,
                519.4503171247356,
                510.9936575052854,
                500.84566596194503,
                499.15433403805497,
                494.0803382663848,
                492.3890063424947,
                487.3150105708245,
                473.784355179704
            ]
        },
        "99": {
            "Time": [
                9584.441705812036,
                6438.0709781909945,
                3930.7013335826655,
                2640.33471707898,
                2251.824615298019,
                1353.1202875230344,
                1032.3450620619833,
                715.8774948942678,
                546.1691792739598,
                444.08431864825855,
                390.990223847101,
                288.9545204904372,
                234.94583037971896,
                206.85603826706875,
                191.03194204792663,
                234.94583037971896,
                266.8500454482663,
                303.0866589147555,
                378.7398595835249,
                437.07201014012145,
                496.4237312982109,
                630.2881912781756,
                750.8895093646724,
                968.6683617226015,
                1210.4568396888956,
                1353.1202875230344,
                1860.3097123865793,
                2951.5223958329543,
                3868.633637771371,
                6541.362286828863,
                7918.036720975008,
                9894.451067616,
                11418.358823154927
            ],
            "Temperature": [
                673.3615221987316,
                675.0528541226215,
                668.2875264270613,
                666.5961945031712,
                663.2135306553911,
                663.2135306553911,
                658.1395348837209,
                654.7568710359408,
                649.6828752642706,
                644.6088794926004,
                641.2262156448203,
                632.76955602537,
                629.3868921775899,
                622.6215644820296,
                597.2515856236787,
                575.2642706131078,
                566.8076109936575,
                558.3509513742072,
                546.5116279069767,
                541.4376321353066,
                536.3636363636364,
                527.9069767441861,
                521.1416490486258,
                512.6849894291754,
                510.9936575052854,
                509.30232558139534,
                505.9196617336152,
                504.22832980972515,
                502.5369978858351,
                502.5369978858351,
                502.5369978858351,
                502.5369978858351,
                507.6109936575053
            ]
        }
    },
    "Bainite": {
        "1": {
            "Time": [
                116.63268577005667,
                94.83278946857543,
                87.57826019376195,
                74.69162178326533,
                65.76159682790555,
                57.89923306130334,
                50.17193252114594,
                43.47592670599291,
                40.79426176800708,
                38.278006227462164,
                37.07869358236333,
                35.34981105030106,
                35.916957367242254,
                38.278006227462164,
                42.11375469666609,
                49.379693177143444,
                58.82815844474348,
                70.08452267179614,
                87.57826019376195,
                104.33575900342684,
                150.4594101251711,
                203.58968028911772,
                258.4891963499742,
                355.3785771678287,
                458.44825349569015,
                610.5402296585328,
                800.2502278161043,
                1172.5312438373614,
                1396.8870472002961,
                1860.3097123865793,
                2904.916414177816,
                3095.8749499635874
            ],
            "Temperature": [
                521.1416490486258,
                516.0676532769555,
                516.0676532769555,
                514.3763213530656,
                512.6849894291754,
                507.6109936575053,
                499.15433403805497,
                490.69767441860466,
                487.3150105708245,
                480.54968287526424,
                477.1670190274841,
                463.6363636363636,
                448.4143763213531,
                433.19238900634247,
                426.4270613107822,
                412.89640591966173,
                404.4397463002114,
                394.291754756871,
                385.8350951374207,
                379.06976744186045,
                368.9217758985201,
                360.4651162790698,
                352.00845665961947,
                341.8604651162791,
                331.7124735729386,
                321.56448202959825,
                309.7251585623678,
                294.5031712473573,
                286.04651162790697,
                274.20718816067654,
                255.60253699788586,
                248.8372093023255
            ]
        },
        "99": {
            "Time": [
                11976.805969762885,
                9137.544249515748,
                6438.0709781909945,
                5234.726660262477,
                3993.7648328801597,
                2813.9006238627167,
                2287.952503935009,
                1830.9345125064197,
                1353.1202875230344,
                880.4414103997864,
                739.0325968954003,
                563.835055273919,
                504.388268660161,
                451.20913143366005,
                458.44825349569015,
                537.5449009063682,
                600.8995009338025,
                775.1770771467652,
                953.3726147006257,
                1210.4568396888956,
                1512.5979320146546,
                1982.5996402659484,
                2725.736507367307,
                3688.249366560886,
                5152.067766993608,
                6438.0709781909945,
                7669.951658566262,
                10378.367193526967,
                11787.68634793586,
                15206.443399130701,
                16206.059137413165,
                20576.14706443447
            ],
            "Temperature": [
                470.40169133192387,
                473.784355179704,
                470.40169133192387,
                467.01902748414375,
                467.01902748414375,
                463.6363636363636,
                461.94503171247356,
                458.56236786469344,
                458.56236786469344,
                456.8710359408034,
                451.7970401691332,
                446.723044397463,
                443.34038054968283,
                429.80972515856234,
                417.9704016913319,
                394.291754756871,
                385.8350951374207,
                377.3784355179704,
                372.3044397463002,
                367.23044397463,
                360.4651162790698,
                352.00845665961947,
                345.2431289640592,
                340.16913319238904,
                333.4038054968287,
                324.9471458773784,
                319.8731501057082,
                306.3424947145877,
                302.9598308668076,
                294.5031712473573,
                291.12050739957715,
                280.9725158562368
            ]
        }
    },
	"C": 0.98,
    "Mn": 1.84,
    "Si": 0.08,
    "P": 0.023,
    "S": 0.011,
    "Ms:": 120,
    "Mf:": "",
    "Ac1:": 700,
    "Ac3:": 850,
    "Austenitization Temp:": 900.0,
    "Austenitization Time:": 360.0,
    "Status": 1
}

File: Atlas_New/JSON files/German Steels - Atlas/100 Cr 6.json
{
    "Ferrite": {},
    "Pearlite": {
        "1": {
            "Time": [
                1242.4979837687806,
                612.2962269107268,
                451.0753833593362,
                316.65188098269863,
                265.3068998327347,
                201.8393415436191,
                153.5546939052325,
                118.71490208668642,
                82.00745188403093,
                60.41445491759486,
                43.09815441856138,
                31.750181810718352,
                22.64978208215562,
                19.59748013195586,
                16.685974348170163,
                13.980350002226702,
                13.10927215552385,
                12.096347347300911,
                11.71344160709404,
                11.71344160709404,
                12.491770058249719,
                13.321816458595618,
                14.671436646212767,
                16.956508726191363,
                20.566236763429306,
                25.348840036771076,
                32.264956405776054,
                39.76805422068055,
                49.81067969711907,
                79.41153402845275,
                83.33706168239326,
                120.63966006172146,
                195.45018618476016,
                337.6925944081646,
                538.372234931608,
                696.3707360145321,
                858.3092082704155,
                1262.642951765112,
                1633.1964105762806,
                2045.6274485613387,
                2688.86666216789,
                3649.9063629901043,
                4875.389449380331,
                6205.578946304894,
                8026.757878373103
            ],
            "Temperature": [
                755.5825242718447,
                755.5825242718447,
                750.4854368932039,
                741.990291262136,
                738.5922330097087,
                733.495145631068,
                733.495145631068,
                731.7961165048544,
                728.3980582524272,
                721.6019417475728,
                714.8058252427185,
                701.2135922330096,
                689.3203883495146,
                679.1262135922331,
                662.1359223300971,
                648.5436893203884,
                633.2524271844661,
                602.6699029126214,
                587.3786407766991,
                565.2912621359224,
                548.3009708737864,
                541.504854368932,
                531.3106796116506,
                519.4174757281553,
                507.52427184466023,
                497.33009708737865,
                492.2330097087379,
                485.4368932038835,
                478.6407766990292,
                475.24271844660194,
                475.24271844660194,
                473.54368932038835,
                473.54368932038835,
                473.54368932038835,
                473.54368932038835,
                473.54368932038835,
                473.54368932038835,
                473.54368932038835,
                475.24271844660194,
                476.94174757281553,
                480.33980582524276,
                478.6407766990292,
                478.6407766990292,
                478.6407766990292,
                478.6407766990292
            ]
        },
        "99": {
            "Time": [
                9580.180470172356,
                6725.222164511641,
                5034.763155975759,
                4151.075686360743,
                2867.5350241002006,
                2045.6274485613387,
                1556.2659603707398,
                1222.674420754758,
                858.3092082704155,
                696.3707360145321,
                564.9854356737134,
                429.8278272823378,
                316.65188098269863,
                256.90870061228065,
                183.27221300866822,
                143.987115690325,
                116.82085286249315,
                90.31554657530074,
                68.70997498897903,
                57.56867887643081,
                53.981729992803274,
                45.228613162038684,
                50.618274205506346,
                53.981729992803274,
                60.41445491759486,
                70.95606496963994,
                79.41153402845275,
                94.78008916347271,
                114.9570224431896,
                126.60320588070275,
                161.1453191801628,
                211.81680799828735,
                252.8098240893664,
                301.736239725665,
                384.0612275224046,
                538.372234931608,
                632.311842120618,
                791.9895316423772,
                844.6152249417225,
                1165.0812904770128,
                2112.4978457215097
            ],
            "Temperature": [
                747.0873786407767,
                745.3883495145631,
                741.990291262136,
                741.990291262136,
                740.2912621359224,
                738.5922330097087,
                736.8932038834952,
                733.495145631068,
                728.3980582524272,
                725.0,
                721.6019417475728,
                718.2038834951456,
                713.1067961165048,
                711.4077669902913,
                701.2135922330096,
                697.8155339805826,
                692.7184466019418,
                687.6213592233009,
                675.7281553398059,
                665.5339805825242,
                660.4368932038835,
                636.6504854368932,
                616.2621359223301,
                607.7669902912621,
                595.873786407767,
                583.9805825242719,
                582.2815533980583,
                578.8834951456311,
                577.1844660194174,
                577.1844660194174,
                575.4854368932039,
                565.2912621359224,
                563.5922330097087,
                556.7961165048544,
                550.0,
                533.0097087378641,
                526.2135922330096,
                517.7184466019418,
                516.0194174757282,
                502.4271844660194,
                490.5339805825243
            ]
        }
    },
    "Bainite": {
        "1": {
            "Time": [
                9.973230480078769,
                10.983608699408473,
                14.671436646212767,
                21.93281097305241,
                25.75982788379835,
                36.69526358692224,
                54.856950908488855,
                61.39397140512999,
                80.69905548316794,
                107.79436088198143,
                132.8615459548808,
                186.24365675659104
            ],
            "Temperature": [
                444.6601941747573,
                434.46601941747576,
                414.07766990291265,
                381.79611650485435,
                371.6019417475728,
                347.8155339805826,
                327.4271844660194,
                318.9320388349515,
                303.6407766990292,
                286.6504854368933,
                276.45631067961165,
                257.7669902912621
            ]
        },
        "99": {
            "Time": [
                443.87865434817445,
                337.6925944081646,
                287.5231881814039,
                252.8098240893664,
                208.4373547551948,
                183.27221300866822,
                201.8393415436191,
                222.28748769915757,
                269.6083949467348,
                443.87865434817445,
                574.1457028682865,
                858.3092082704155,
                1110.2010399315047,
                1713.9297417286118,
                2112.4978457215097,
                3058.0754449950155,
                4645.7380107417675,
                6106.57139306328
            ],
            "Temperature": [
                463.3495145631068,
                456.55339805825247,
                449.75728155339806,
                442.9611650485437,
                436.16504854368935,
                419.1747572815534,
                405.5825242718447,
                398.7864077669903,
                385.19417475728153,
                359.70873786407765,
                347.8155339805826,
                330.8252427184466,
                315.53398058252435,
                293.44660194174764,
                286.6504854368933,
                267.96116504854376,
                245.87378640776706,
                230.5825242718447
            ]
        }
    },
	"C": 1.04,
    "Mn": 0.33,
    "Si": 0.26,
    "P": 0.023,
    "S": 0.006,
    "Cr": 1.53,
	"Cu": 0.20,
	"Mo": 0.01,
    "Ni": 0.31,
    "V": 0.01,
    "Ms:": 240,
    "Mf:": 20,
    "Ac1:": 750,
    "Ac3:": 790,
    "Austenitization Temp:": 860.0,
    "Austenitization Time:": 900.0,
    "Status": 1
}

File: Atlas_New/JSON files/German Steels - Atlas/105 WCr 6.json
{
    "Ferrite": {},
    "Pearlite": {
        "1": {
            "Time": [
                192.33185590772925,
                161.1453191801628,
                135.01566743126807,
                106.07454456564535,
                79.41153402845275,
                63.40090539205348,
                47.46438626337868,
                37.89481087090125,
                29.771913741628538,
                19.915219569141495,
                16.685974348170163,
                13.757299057398118,
                11.342656617199129,
                9.35182542728148,
                7.710419328901825,
                6.6713573251659755,
                5.500419449652145,
                5.157703170774837,
                4.99443784003733,
                5.589599291573126,
                6.25568307005324,
                7.466348640811234,
                9.814111539478533,
                12.096347347300911,
                14.909308759937785,
                19.59748013195586,
                24.546431170773094,
                41.733897073316456,
                59.45056622750287,
                72.10649553502668,
                90.31554657530074,
                116.82085286249315,
                180.34817746836367,
                218.74097891025235,
                311.5998256891121,
                458.3887949546963,
                696.3707360145321,
                1075.0580055287876,
                2012.9902731618488
            ],
            "Temperature": [
                731.0344827586207,
                731.0344827586207,
                725.8620689655172,
                717.2413793103449,
                705.1724137931035,
                693.1034482758621,
                684.4827586206897,
                677.5862068965517,
                665.5172413793103,
                653.448275862069,
                646.551724137931,
                634.4827586206897,
                620.6896551724138,
                612.0689655172414,
                600.0,
                586.2068965517242,
                565.5172413793103,
                556.8965517241379,
                541.3793103448277,
                527.5862068965517,
                518.9655172413793,
                510.3448275862069,
                506.89655172413796,
                500.0,
                496.55172413793105,
                494.82758620689657,
                494.82758620689657,
                489.65517241379314,
                484.48275862068965,
                484.48275862068965,
                482.7586206896552,
                482.7586206896552,
                477.58620689655174,
                477.58620689655174,
                477.58620689655174,
                481.0344827586207,
                482.7586206896552,
                482.7586206896552,
                479.3103448275862
            ]
        },
        "99": {
            "Time": [
                1980.87381096398,
                1303.9180313087538,
                976.163805723508,
                804.830279858298,
                564.9854356737134,
                429.8278272823378,
                321.7858466644983,
                244.8072155295099,
                180.34817746836367,
                139.42925276437668,
                102.71679111843815,
                80.69905548316794,
                67.61373456309565,
                63.40090539205348,
                61.39397140512999,
                60.41445491759486,
                66.53498421884203,
                75.67091530999372,
                97.87839634042003,
                132.8615459548808,
                161.1453191801628,
                205.11181934954965,
                278.4217399477927,
                384.0612275224046,
                707.6611899016624,
                1092.4882222361705,
                1607.1394089696214,
                2045.6274485613387
            ],
            "Temperature": [
                729.3103448275862,
                725.8620689655172,
                724.1379310344828,
                718.9655172413793,
                712.0689655172414,
                706.8965517241379,
                700.0,
                689.6551724137931,
                677.5862068965517,
                665.5172413793103,
                651.7241379310345,
                639.6551724137931,
                625.8620689655172,
                610.344827586207,
                594.8275862068965,
                582.7586206896551,
                570.6896551724138,
                563.7931034482758,
                551.7241379310345,
                539.6551724137931,
                534.4827586206897,
                525.8620689655172,
                517.2413793103449,
                508.62068965517244,
                503.448275862069,
                501.7241379310345,
                501.7241379310345,
                501.7241379310345
            ]
        }
    },
    "Bainite": {
        "1": {
            "Time": [
                5.589599291573126,
                5.772320111464642,
                7.001140624149652,
                7.835430518173841,
                9.657531278527621,
                11.526558287488978,
                14.909308759937785,
                17.79471497334809,
                22.64978208215562,
                27.03320608956841,
                33.31967946921915,
                39.133570672950725,
                48.23393965882242,
                64.42884203802471,
                74.46361583943333,
                90.31554657530074,
                113.12292869971753,
                148.69397256151694
            ],
            "Temperature": [
                450.0,
                437.93103448275866,
                417.2413793103448,
                405.1724137931035,
                387.93103448275866,
                375.86206896551727,
                353.448275862069,
                343.1034482758621,
                329.3103448275862,
                320.68965517241384,
                308.62068965517244,
                303.448275862069,
                291.3793103448276,
                277.58620689655174,
                272.41379310344826,
                265.51724137931035,
                260.344827586207,
                251.72413793103453
            ]
        },
        "99": {
            "Time": [
                146.3216191465538,
                120.63966006172146,
                104.38216723719067,
                97.87839634042003,
                96.3167853093257,
                101.07798541578555,
                109.54206106219888,
                120.63966006172146,
                141.68985831173612,
                171.85301644759278,
                233.27576151559552,
                269.6083949467348,
                416.22177434406973,
                504.8277151553409,
                612.2962269107268,
                844.6152249417225,
                1346.542369713701,
                1827.8160209295384,
                2441.518783662118,
                3367.8860754483812
            ],
            "Temperature": [
                475.86206896551727,
                465.51724137931035,
                460.3448275862069,
                453.448275862069,
                443.1034482758621,
                434.48275862068965,
                424.1379310344828,
                415.51724137931035,
                405.1724137931035,
                398.2758620689655,
                387.93103448275866,
                381.0344827586207,
                351.72413793103453,
                344.82758620689657,
                337.93103448275866,
                325.86206896551727,
                296.55172413793105,
                282.75862068965523,
                270.68965517241384,
                253.44827586206895
            ]
        }
    },
	"C": 1.03,
    "Mn": 0.97,
    "Si": 0.28,
    "P": 0.016,
    "S": 0.018,
    "Cr": 1.05,
	"Cu": 0.25,
	"Mo": 0.03,
    "Ni": 0.13,
    "W": 1.15,
    "Ms:": 250,
    "Mf:": 20,
    "Ac1:": 720,
    "Ac3:": 780,
    "Austenitization Temp:": 815.0,
    "Austenitization Time:": 900.0,
    "Status": 1
}
