Repository: aserafeim/CCT_ML

File: Atlas_New/JSON files/German Steels - Atlas/37 MnSi 5.json
{
    "Ferrite": {
        "1": {
            "Time": [
                1643.5285859446012,
                737.4785955630698,
                510.1015139928987,
                247.98850732069045,
                191.89455199058938,
                124.48803454167175,
                79.47527119879052,
                52.391102852044966,
                29.42235926634095,
                20.679748066963686,
                11.801188681231517,
                8.564748550157907,
                6.627438520040951,
                5.92409220916893,
                5.82990198015262,
                4.097594727645447,
                3.4907876746004884,
                3.1707360675537246,
                3.070711243100297,
                2.9265591656684324,
                2.9265591656684324
            ],
            "Temperature": [
                788.7530562347188,
                781.9070904645477,
                775.0611246943765,
                773.3496332518338,
                771.638141809291,
                766.5036674816627,
                759.6577017114914,
                756.2347188264059,
                749.3887530562347,
                740.8312958435208,
                730.5623471882641,
                718.5819070904646,
                704.8899755501222,
                696.3325183374084,
                696.3325183374084,
                679.2176039119804,
                656.9682151589242,
                629.5843520782396,
                602.2004889975551,
                571.3936430317849,
                554.2787286063569
            ]
        }
    },
    "Pearlite": {
        "1": {
            "Time": [
                1591.681426549801,
                908.3153612075836,
                669.863136911732,
                470.8188349303425,
                347.2188131490702,
                291.0965933298196,
                188.84352051423912,
                130.6198800909119,
                102.7072090846104,
                74.54006912856046,
                54.097681703271114,
                32.91557090391524,
                26.299869667296846,
                18.485080478772783,
                10.892384659277688,
                7.180397580032904,
                6.21589228923141,
                5.645990449920664,
                5.380943954798313,
                6.019804213212053,
                7.655802465168374,
                8.84373520907682,
                11.428905463381518,
                21.69836018989321,
                37.41845459158753,
                55.859850363012534,
                84.73722664822648,
                116.75766009284222,
                179.9784128448544,
                336.26536256465795,
                420.8525184362783,
                773.8042140091507,
                1516.961218076141
            ],
            "Temperature": [
                708.3129584352079,
                703.1784841075795,
                699.7555012224939,
                694.6210268948655,
                691.19804400978,
                691.19804400978,
                687.7750611246944,
                686.0635696821516,
                684.3520782396088,
                682.640586797066,
                682.640586797066,
                680.9290953545233,
                679.2176039119804,
                674.083129584352,
                662.1026894865525,
                643.2762836185819,
                627.8728606356968,
                615.8924205378974,
                597.0660146699267,
                581.6625916870416,
                564.5476772616137,
                552.5672371638142,
                540.5867970660147,
                521.7603911980441,
                501.22249388753056,
                494.37652811735944,
                487.53056234718827,
                478.97310513447434,
                473.83863080684597,
                468.70415647921766,
                466.99266503667485,
                461.8581907090465,
                470.4156479217604
            ]
        },
        "99": {
            "Time": [
                1566.374454140475,
                786.3061045005245,
                618.2772899747893,
                388.4428627875581,
                256.0664426742523,
                148.48881297571614,
                62.49189090044361,
                45.35367973884024,
                38.02300211561398,
                29.42235926634095,
                26.72478088458579,
                30.380758180349606,
                39.26155690332068,
                59.558259183627065,
                83.38994532606031,
                102.7072090846104,
                143.80454814422137,
                218.14592251774692,
                291.0965933298196,
                455.966267479149,
                669.863136911732,
                1355.9715577053353,
                1670.0820913777973
            ],
            "Temperature": [
                682.640586797066,
                674.083129584352,
                670.6601466992665,
                665.5256723716382,
                662.1026894865525,
                656.9682151589242,
                641.5647921760392,
                636.4303178484108,
                631.2958435207825,
                614.1809290953545,
                597.0660146699267,
                576.5281173594133,
                571.3936430317849,
                562.8361858190709,
                552.5672371638142,
                547.4327628361858,
                542.2982885085576,
                538.8753056234718,
                532.0293398533008,
                523.4718826405868,
                513.2029339853301,
                499.5110024449878,
                489.2420537897311
            ]
        }
    },
    "Bainite": {
        "1": {
            "Time": [
                3.070711243100297,
                2.574381191673244,
                2.376129299916287,
                1.8985510256791673,
                1.697064605869198,
                1.724483060660802,
                2.2285780168165497,
                2.533449763623611,
                3.021888404930606,
                4.097594727645447,
                5.04680170721682
            ],
            "Temperature": [
                549.1442542787286,
                532.0293398533008,
                520.0488997555012,
                492.66503667481663,
                473.83863080684597,
                429.3398533007335,
                400.2444987775061,
                374.5721271393643,
                343.7652811735942,
                295.8435207823961,
                275.30562347188265
            ]
        },
        "99": {
            "Time": [
                714.213913329122,
                638.4169489975083,
                579.8839216297154,
                501.9911442133404,
                434.5612966133076,
                358.5290595651732,
                347.2188131490702,
                401.0959343675753,
                455.966267479149,
                608.446977163625,
                761.5010975893047,
                953.0558017280963,
                1136.8010204294133,
                1492.8422611972615
            ],
            "Temperature": [
                287.28606356968214,
                321.51589242053797,
                331.7848410757947,
                354.0342298288509,
                396.82151589242056,
                434.4743276283619,
                456.7237163814181,
                470.4156479217604,
                472.1271393643032,
                470.4156479217604,
                470.4156479217604,
                468.70415647921766,
                468.70415647921766,
                466.99266503667485
            ]
        }
    },
	"C": 0.38,
    "Mn": 1.14,
    "Si": 1.05,
    "P": 0.035,
    "S": 0.019,
    "Cr": 0.23,
    "V": 0.02,
    "Ms:": 320,
    "Mf:": "",
    "Ac1:": 720,
    "Ac3:": 790,
    "Austenitization Temp:": 860.0,
    "Austenitization Time:": 300.0,
    "Status": 1
}

File: Atlas_New/JSON files/German Steels - Atlas/41 Cr 4 (SAE 5140).json
{
    "Ferrite": {
        "1": {
            "Time": [
                19926.38749192328,
                4174.182457506698,
                1426.5457829751836,
                608.135001278718,
                372.75937203149397,
                271.82269518353377,
                195.11277884073593,
                121.49864332998071,
                88.59894926614447,
                71.02783406586595,
                50.184711122642106,
                33.28784758496409,
                28.878287023696497,
                22.43143941013124,
                20.08432048839207,
                16.8821817479457,
                14.416410590632275,
                13.322061327230143,
                12.310784081150203,
                12.117933682881006,
                12.50670358980454,
                14.87892068106207,
                17.15085259224514,
                19.15515692838057,
                22.43143941013124
            ],
            "Temperature": [
                776.6666666666666,
                778.3333333333334,
                778.3333333333334,
                771.6666666666666,
                771.6666666666666,
                768.3333333333333,
                763.3333333333333,
                761.6666666666666,
                760.0,
                755.0,
                745.0,
                731.6666666666666,
                726.6666666666666,
                718.3333333333333,
                711.6666666666666,
                700.0,
                688.3333333333333,
                680.0,
                668.3333333333333,
                648.3333333333333,
                631.6666666666666,
                610.0,
                598.3333333333333,
                593.3333333333333,
                588.3333333333333
            ]
        }
    },
    "Pearlite": {
        "1": {
            "Time": [
                20243.505233647884,
                4888.131234449257,
                902.4612671313843,
                479.8912784632293,
                146.844316742702,
                59.703528658383725,
                37.17797356536732,
                34.355794789987456,
                27.54228703338167,
                29.804765848561992,
                31.250512414079704,
                40.23198202446985,
                58.76826334920852,
                80.59084590652478,
                108.7856042997419,
                131.4792272326197,
                166.61507222486546,
                189.04771330809302,
                276.1486072075287,
                464.9738954516375,
                1056.8175092136582
            ],
            "Temperature": [
                733.3333333333333,
                730.0,
                718.3333333333333,
                710.0,
                705.0,
                691.6666666666666,
                686.6666666666666,
                685.0,
                661.6666666666666,
                623.3333333333333,
                610.0,
                590.0,
                581.6666666666666,
                573.3333333333333,
                546.6666666666666,
                528.3333333333333,
                506.66666666666663,
                498.3333333333333,
                478.3333333333333,
                466.66666666666663,
                455.0
            ]
        },
        "99": {
            "Time": [
                21225.461552791334,
                11648.921383134752,
                7486.618692932296,
                5907.837911587944,
                4736.184055770135,
                2290.867652767771,
                1618.612377617265,
                1237.5747175617707,
                874.4083289366408,
                472.3737049628341,
                308.4202303158792,
                214.5006296836408,
                192.05630600693328,
                169.26666150378753,
                158.90693722724356,
                158.90693722724356,
                192.05630600693328,
                255.18617533260343,
                372.75937203149397,
                561.9714929272791,
                860.7105828488403,
                1644.371723214932,
                2116.96796306365,
                2812.825931247279,
                3918.707581618107,
                6809.933282962404,
                8361.529268283022
            ],
            "Temperature": [
                710.0,
                708.3333333333333,
                708.3333333333333,
                708.3333333333333,
                706.6666666666666,
                706.6666666666666,
                705.0,
                701.6666666666666,
                700.0,
                691.6666666666666,
                686.6666666666666,
                681.6666666666666,
                678.3333333333333,
                668.3333333333333,
                653.3333333333333,
                635.0,
                621.6666666666666,
                613.3333333333333,
                596.6666666666666,
                586.6666666666666,
                578.3333333333333,
                568.3333333333333,
                568.3333333333333,
                565.0,
                561.6666666666666,
                543.3333333333333,
                526.6666666666666
            ]
        }
    },
    "Bainite": {
        "1": {
            "Time": [
                37.7696410225883,
                16.617719675320338,
                11.022642302550725,
                8.295778406900162,
                5.005282236996436,
                4.012624970464054,
                3.826988373761551,
                4.552874868399658,
                5.084938612259335,
                5.7695621657942215,
                6.54636174067275,
                7.545956298610856,
                8.295778406900162,
                10.512700352137676,
                11.55732012329971,
                13.113369109432515,
                14.87892068106207,
                16.101159153591638,
                17.982792905312074
            ],
            "Temperature": [
                590.0,
                578.3333333333333,
                571.6666666666666,
                565.0,
                545.0,
                530.0,
                513.3333333333333,
                485.0,
                471.66666666666663,
                458.3333333333333,
                450.0,
                438.3333333333333,
                433.3333333333333,
                423.3333333333333,
                420.0,
                406.66666666666663,
                378.33333333333326,
                356.66666666666663,
                333.33333333333326
            ]
        },
        "99": {
            "Time": [
                598.6084693840016,
                580.0007717396942,
                561.9714929272791,
                553.168119761723,
                570.914967042843,
                617.8131428057436,
                668.5637992651671,
                860.7105828488403,
                1007.9258218045184,
                1161.8307244348377,
                1199.1048038628785,
                1593.256556281327,
                1670.541014945962,
                2327.3255795711175,
                3399.6058776422424,
                4661.990976319566,
                6598.2470372972375,
                7726.805850957021,
                11648.921383134752
            ],
            "Temperature": [
                321.66666666666663,
                345.0,
                363.33333333333326,
                378.33333333333326,
                401.66666666666663,
                420.0,
                428.3333333333333,
                451.66666666666663,
                458.3333333333333,
                465.0,
                465.0,
                470.0,
                470.0,
                470.0,
                466.66666666666663,
                465.0,
                465.0,
                465.0,
                463.3333333333333
            ]
        }
    },
	"C": 0.44,
    "Mn": 0.80,
    "Si": 0.22,
    "P": 0.030,
    "S": 0.023,
    "Cr": 1.04,
    "Cu": 0.17,
	"Mo": 0.04,
    "Ni": 0.26,
    "V": 0.01,
    "Ms:": 360,
    "Mf:": 250,
    "Ac1:": 750,
    "Ac3:": 790,
    "Austenitization Temp:": 840.0,
    "Austenitization Time:": 300.0,
    "Status": 1
}

File: Atlas_New/JSON files/German Steels - Atlas/42 CrMo 4 (SAE 4135,4140).json
{
    "Ferrite": {
        "1": {
            "Time": [
                2.5630620724274356,
                3.1358145072569226,
                3.7726136847372587,
                6.793863052548245,
                10.876679972710004,
                29.81621797677034,
                54.60422875269859,
                88.90068544382824,
                128.67348130251446,
                183.13599932506696,
                239.64150798318266,
                383.6556566345652,
                461.5657517678016,
                790.3331872382493,
                1308.5439720555362,
                1712.287326802875,
                3297.981196536755,
                5105.393217481594,
                9833.332623922961,
                17122.87326802877,
                26065.039905107093
            ],
            "Temperature": [
                594.6428571428571,
                625.0,
                646.4285714285714,
                683.9285714285714,
                710.7142857142857,
                737.5,
                753.5714285714286,
                753.5714285714286,
                760.7142857142857,
                762.5,
                762.5,
                766.0714285714286,
                767.8571428571429,
                769.6428571428571,
                769.6428571428571,
                769.6428571428571,
                771.4285714285714,
                775.0,
                778.5714285714286,
                778.5714285714286,
                776.7857142857142
            ]
        }
    },
    "Pearlite": {
        "1": {
            "Time": [
                21304.294320497578,
                12867.348130251441,
                7026.116207448577,
                2981.6217976770326,
                1496.8644761350279,
                764.2081743948911,
                278.77605911984085,
                120.30729738658499,
                79.03331872382498,
                62.46265468501694,
                62.46265468501694,
                72.66309105547144,
                83.12047745422186,
                157.4273887895084,
                202.56730167910473,
                243.7032460390612,
                269.56092271594457,
                341.0725084921484,
                410.3351170955345,
                485.43533642464973,
                527.9924801735732,
                603.9790821830381,
                656.9287187116015,
                1106.1031278702737,
                2437.0324603906124,
                4388.698704426615,
                6680.631519708759
            ],
            "Temperature": [
                737.5,
                732.1428571428571,
                728.5714285714286,
                732.1428571428571,
                730.3571428571429,
                730.3571428571429,
                721.4285714285714,
                705.3571428571429,
                691.0714285714286,
                669.6428571428571,
                651.7857142857142,
                626.7857142857142,
                616.0714285714286,
                598.2142857142858,
                596.4285714285713,
                596.4285714285713,
                591.0714285714286,
                580.3571428571429,
                551.7857142857142,
                530.3571428571429,
                517.8571428571429,
                503.57142857142856,
                498.21428571428567,
                485.71428571428567,
                492.85714285714283,
                492.85714285714283,
                492.85714285714283
            ]
        },
        "99": {
            "Time": [
                23171.999136847528,
                13307.227794492082,
                8173.513026666531,
                5369.415439980639,
                4243.627218286162,
                2606.5039905107087,
                1183.021672287509,
                817.3513026666536,
                446.30837502126116,
                260.6503990510708,
                224.06032599149896,
                199.1911656141187,
                209.49221237140577,
                239.64150798318266,
                269.56092271594457,
                410.3351170955345,
                477.3447130469531,
                690.9013772217802,
                889.0068544382826,
                1244.2008994060725,
                1712.287326802875,
                2695.609227159446,
                4103.351170955342,
                6246.265468501697,
                8312.047745422175,
                13085.439720555363,
                15742.738878950848,
                21304.294320497578,
                24370.32460390613
            ],
            "Temperature": [
                721.4285714285714,
                716.0714285714286,
                716.0714285714286,
                714.2857142857142,
                714.2857142857142,
                712.5,
                703.5714285714286,
                701.7857142857142,
                691.0714285714286,
                676.7857142857142,
                667.8571428571429,
                658.9285714285714,
                642.8571428571429,
                632.1428571428571,
                626.7857142857142,
                614.2857142857142,
                605.3571428571429,
                594.6428571428571,
                587.5,
                576.7857142857142,
                573.2142857142858,
                567.8571428571429,
                560.7142857142858,
                558.9285714285713,
                558.9285714285713,
                557.1428571428571,
                550.0,
                532.1428571428571,
                523.2142857142858
            ]
        }
    },
    "Bainite": {
        "1": {
            "Time": [
                3.1889641357478062,
                3.032157979099793,
                2.787760591198409,
                2.356474658497128,
                2.0256730167910475,
                1.7708231157450263,
                1.655686479050853,
                1.5480358780828785,
                1.522235170295561,
                1.5480358780828785,
                1.712287326802877,
                1.8624001274962003,
                2.2785797507387793,
                2.6956092271594456,
                2.9319278895297427,
                3.3538794248790884,
                5.27992480173573,
                7.02611620744858,
                11.830216722875084,
                18.624001274962,
                27.87760591198408,
                38.365565663456536,
                53.69415439980637,
                67.93863052548247
            ],
            "Temperature": [
                287.5,
                305.3571428571428,
                328.57142857142856,
                357.1428571428571,
                385.71428571428567,
                412.5,
                435.71428571428567,
                460.71428571428567,
                496.4285714285714,
                516.0714285714286,
                533.9285714285713,
                544.6428571428571,
                566.0714285714286,
                582.1428571428571,
                582.1428571428571,
                587.5,
                596.4285714285713,
                600.0,
                601.7857142857142,
                601.7857142857142,
                610.7142857142858,
                614.2857142857142,
                616.0714285714286,
                616.0714285714286
            ]
        },
        "99": {
            "Time": [
                213.04294320497587,
                165.56864790508533,
                144.7384580446419,
                128.67348130251446,
                120.30729738658499,
                120.30729738658499,
                133.07227794492078,
                165.56864790508533,
                247.83382741083025,
                318.89641357478047,
                469.3889339661752,
                679.3863052548242,
                1087.6679972710003,
                1712.287326802875,
                3135.814507256924,
                4854.353364246499,
                6039.790821830384,
                8037.287229717945,
                10341.857280760498,
                16556.864790508524,
                22785.79750738779,
                24370.32460390613
            ],
            "Temperature": [
                280.3571428571428,
                305.3571428571428,
                328.57142857142856,
                350.0,
                371.42857142857144,
                394.6428571428571,
                408.9285714285714,
                423.21428571428567,
                441.07142857142856,
                444.6428571428571,
                448.21428571428567,
                455.35714285714283,
                460.71428571428567,
                467.85714285714283,
                475.0,
                485.71428571428567,
                485.71428571428567,
                489.2857142857143,
                489.2857142857143,
                487.5,
                487.5,
                487.5
            ]
        }
    },
	"C": 0.38,
    "Mn": 0.64,
    "Si": 0.23,
    "P": 0.019,
    "S": 0.013,
    "Cr": 0.99,
    "Cu": 0.17,
	"Mo": 0.16,
    "Ni": 0.08,
    "V": 0.01,
    "Ms:": 370,
    "Mf:": 270,
    "Ac1:": 720,
    "Ac3:": 780,
    "Austenitization Temp:": 860.0,
    "Austenitization Time:": 300.0,
    "Status": 1
}

File: Atlas_New/JSON files/German Steels - Atlas/45 CrMoV 6 7.json
{
    "Ferrite": {
        "1": {
            "Time": [
                38373.25198002073,
                25008.80658703647,
                16569.473196054274,
                9623.06608846854,
                4294.338801959463,
                3245.809324673146,
                2259.39856521295,
                1448.4577782759466,
                1008.267306748761,
                737.3940728372814,
                749.6369985032106,
                991.8004811884451,
                1169.3325026461512,
                2013.4147871111595,
                3089.362649002429,
                4155.215609554198,
                5681.586285994084,
                8575.389866216177,
                15010.683804062579,
                21564.064973350276,
                25846.14099698485,
                39010.361619027804
            ],
            "Temperature": [
                790.2985074626865,
                781.592039800995,
                774.6268656716418,
                764.1791044776119,
                750.2487562189054,
                741.542288557214,
                729.3532338308457,
                715.4228855721393,
                703.2338308457711,
                684.0796019900497,
                656.2189054726368,
                644.0298507462686,
                635.3233830845771,
                624.8756218905473,
                612.6865671641791,
                605.7213930348258,
                602.2388059701493,
                597.0149253731342,
                586.5671641791045,
                584.8258706467661,
                584.8258706467661,
                579.6019900497513
            ]
        }
    },
    "Pearlite": {
        "1": {
            "Time": [
                30472.59333806186,
                20865.456480010584,
                14765.532235536948,
                13157.988767596917,
                9782.83748769625,
                7516.971579062829,
                5232.542365128407,
                3642.3577387367413,
                2115.374992492523,
                1764.9088808433976,
                1547.0748390346068,
                1679.8409980288457,
                2046.8434360267092,
                2413.22786484835,
                2892.433672862959,
                4087.35343634869,
                5775.917446395656,
                6922.868062722824,
                7768.651679824453,
                15259.905614729965,
                20865.456480010584
            ],
            "Temperature": [
                751.9900497512438,
                750.2487562189054,
                743.2835820895523,
                743.2835820895523,
                734.5771144278607,
                731.094527363184,
                724.1293532338309,
                717.1641791044776,
                704.9751243781095,
                696.2686567164179,
                678.8557213930349,
                670.1492537313433,
                657.9601990049752,
                652.7363184079602,
                650.9950248756219,
                638.8059701492537,
                626.6169154228855,
                617.9104477611941,
                616.1691542288556,
                610.9452736318408,
                607.4626865671642
            ]
        },
        "99": {
            "Time": [
                39010.361619027804,
                29003.82686106448,
                22286.063984287066,
                16298.863782340808,
                12731.710942907015,
                9009.651359467249,
                7273.445129118615,
                6481.575319062312,
                5147.085500875447,
                4586.715339890168,
                4898.998094790371,
                5681.586285994084,
                6375.719491524667,
                9465.904044659757,
                13157.988767596917,
                17124.245372546946,
                29485.37629218644,
                40316.490242737316
            ],
            "Temperature": [
                736.318407960199,
                736.318407960199,
                731.094527363184,
                724.1293532338309,
                720.6467661691543,
                711.9402985074627,
                704.9751243781095,
                699.7512437810946,
                689.3034825870647,
                682.3383084577115,
                668.407960199005,
                659.7014925373135,
                656.2189054726368,
                644.0298507462686,
                638.8059701492537,
                635.3233830845771,
                628.3582089552239,
                626.6169154228855
            ]
        }
    },
    "Bainite": {
        "1": {
            "Time": [
                77.26127296611642,
                65.53120479557398,
                44.87109077246908,
                40.64979903460753,
                35.632593830114395,
                33.91511744976429,
                43.41740728756937,
                52.03900247308933,
                65.53120479557398,
                85.2844952445555,
                120.51715410990269,
                173.1326684082072,
                340.0832329240536,
                883.8218211847765,
                3140.655219230584,
                6589.188666867054,
                12118.047707214984,
                20189.480724402372,
                39010.361619027804
            ],
            "Temperature": [
                264.4278606965174,
                274.8756218905472,
                332.3383084577114,
                344.5273631840796,
                368.90547263681594,
                410.6965174129353,
                442.03980099502485,
                450.7462686567164,
                457.71144278606965,
                462.93532338308455,
                466.4179104477612,
                471.6417910447761,
                473.3830845771144,
                480.3482587064676,
                490.79601990049747,
                494.2786069651741,
                496.0199004975124,
                496.0199004975124,
                492.5373134328358
            ]
        },
        "50": {
            "Time": [
                204.12336985054284,
                162.0964635337386,
                149.285176706487,
                118.5488913878347,
                128.7224657783337,
                200.78966667320645,
                313.2047696488679,
                442.59566036581424,
                646.3811412148683,
                883.8218211847765,
                1824.0008223644993,
                3354.484155925948,
                7037.808177118962,
                14765.532235536948,
                27605.854324708074,
                37130.078219255454
            ],
            "Temperature": [
                295.7711442786069,
                323.6318407960199,
                339.30348258706465,
                393.2835820895522,
                407.2139303482587,
                417.66169154228857,
                422.88557213930346,
                428.1094527363184,
                435.07462686567163,
                435.07462686567163,
                436.81592039800995,
                438.55721393034827,
                442.03980099502485,
                442.03980099502485,
                447.2636815920398,
                449.0049751243781
            ]
        },
        "99": {
            "Time": [
                488.5571521489589,
                442.59566036581424,
                400.9580408617678,
                407.61513192101506,
                457.4144632874313,
                585.5722033453663,
                813.9690026313025,
                1401.5322608747472,
                1824.0008223644993,
                2940.456638811464,
                4740.285825925232,
                8297.573962691427,
                18593.806008156924,
                28530.142001597214,
                35340.4237066999
            ],
            "Temperature": [
                300.9950248756219,
                327.11442786069654,
                344.5273631840796,
                388.0597014925373,
                391.5422885572139,
                403.7313432835821,
                412.4378109452736,
                415.92039800995025,
                415.92039800995025,
                415.92039800995025,
                412.4378109452736,
                410.6965174129353,
                414.17910447761193,
                417.66169154228857,
                419.4029850746268
            ]
        }
    },
	"C": 0.43,
    "Mn": 0.75,
    "Si": 0.27,
    "P": 0.011,
    "S": 0.011,
    "Cr": 1.31,
	"Mo": 0.72,
    "Ni": 0.11,
    "V": 0.23,
    "Ms:": 320,
    "Mf:": 210,
    "Ac1:": 750,
    "Ac3:": 820,
    "Austenitization Temp:": 970.0,
    "Austenitization Time:": 900.0,
    "Status": 1
}
