Repository: aserafeim/CCT_ML

File: Atlas_New/JSON files/German Steels - Atlas/45 CrVMoW 5 8.json
{
    "Ferrite": {
        "1": {
            "Time": [
                78905.96337893211,
                48092.895465469184,
                27941.05335054331,
                21640.142467144004,
                15976.005747087427,
                10546.816435147211,
                7541.481107230859,
                4978.629711722233,
                3339.6382148915213,
                2350.164522048731,
                1627.6487673656272,
                1240.6281139005303,
                756.1582881487392,
                405.5949000575128,
                251.18864315095786,
                200.858480727235,
                179.61196331824323,
                171.20877171259843,
                182.50370114424942,
                204.09228573477736,
                255.23275963097086,
                380.4931309138487,
                499.1900220412617,
                756.1582881487392,
                976.3271707983274,
                1280.8977148674223,
                1653.85377855246,
                2586.5254918016744,
                3794.8162483851133,
                5840.822231226915,
                11607.531860399466,
                22342.56077626871,
                29312.443511336664
            ],
            "Temperature": [
                828.117359413203,
                821.2713936430318,
                816.1369193154035,
                811.0024449877751,
                804.1564792176039,
                797.3105134474328,
                788.7530562347188,
                780.1955990220049,
                773.3496332518338,
                766.5036674816627,
                761.3691931540343,
                759.6577017114914,
                751.1002444987776,
                742.5427872860636,
                733.9853300733496,
                722.0048899755501,
                711.7359413202935,
                692.9095354523228,
                679.2176039119804,
                670.6601466992665,
                658.679706601467,
                648.4107579462103,
                638.1418092909536,
                617.6039119804401,
                610.757946210269,
                603.9119804400978,
                595.3545232273839,
                583.3740831295844,
                579.9511002444988,
                564.5476772616137,
                545.7212713936431,
                533.7408312958435,
                525.1833740831296
            ]
        }
    },
    "Pearlite": {
        "1": {
            "Time": [
                38456.61888130239,
                18445.734519503403,
                9737.316946003544,
                7188.650986321127,
                5222.988566602566,
                3234.6447429487653,
                1432.4166621318,
                1182.5850105356164,
                1008.0178161582597,
                960.8574450193219,
                960.8574450193219,
                1057.4928913331505,
                1301.5200626492574,
                1680.4806882625323,
                2670.481633274296,
                3393.4061152738936,
                6962.650031405401,
                16494.57160036098,
                20627.702871443704,
                31749.29630965478
            ],
            "Temperature": [
                745.9657701711492,
                740.8312958435208,
                737.4083129584352,
                737.4083129584352,
                737.4083129584352,
                737.4083129584352,
                722.0048899755501,
                715.158924205379,
                699.7555012224939,
                686.0635696821516,
                674.083129584352,
                665.5256723716382,
                653.5452322738387,
                643.2762836185819,
                627.8728606356968,
                621.0268948655257,
                598.7775061124694,
                586.79706601467,
                585.0855745721271,
                576.5281173594133
            ]
        },
        "99": {
            "Time": [
                15473.742866130895,
                9134.686385257824,
                6428.245959980978,
                4176.468868909164,
                3559.959741569867,
                2892.488735424785,
                2846.657779476592,
                2713.476167769259,
                2628.1683393291505,
                2586.5254918016744,
                2846.657779476592,
                3393.4061152738936,
                5058.785240302234,
                6852.328112787738,
                9737.316946003544,
                15473.742866130895,
                20959.807189858624,
                31246.234505910088,
                36076.586072538164
            ],
            "Temperature": [
                730.5623471882641,
                730.5623471882641,
                725.4278728606357,
                718.5819070904646,
                715.158924205379,
                708.3129584352079,
                706.6014669926651,
                698.0440097799511,
                696.3325183374084,
                680.9290953545233,
                667.2371638141809,
                658.679706601467,
                643.2762836185819,
                638.1418092909536,
                631.2958435207825,
                624.4498777506112,
                615.8924205378974,
                610.757946210269,
                609.0464547677261
            ]
        }
    },
    "Bainite": {
        "1": {
            "Time": [
                13.947895037913815,
                13.947895037913815,
                13.947895037913815,
                15.10743559415038,
                17.166512770298915,
                22.164847106988947,
                30.506547733256312,
                55.972780137488016,
                79.53861688709472,
                141.34778828822607,
                239.43671828713644,
                374.46428671890607,
                709.3605824022267,
                1387.3835211301039,
                2388.0019774174725,
                4899.7442328590605,
                6743.754224829761,
                12373.300178969814,
                17865.82688127448,
                21640.142467144004,
                30263.897367927788
            ],
            "Temperature": [
                360.88019559902204,
                362.5916870415648,
                388.26405867970664,
                401.95599022004893,
                417.35941320293404,
                432.7628361858191,
                446.4547677261614,
                461.8581907090465,
                470.4156479217604,
                482.39608801955995,
                489.2420537897311,
                492.66503667481663,
                496.08801955990225,
                499.5110024449878,
                501.22249388753056,
                502.93398533007337,
                504.6454767726162,
                504.6454767726162,
                506.35696821515893,
                508.06845965770174,
                504.6454767726162
            ]
        },
        "40": {
            "Time": [
                41.322346122011766,
                31.496761069816372,
                32.00385633061972,
                54.21307559981737,
                96.34186049795265,
                145.93580218872037,
                263.51737068311246,
                405.5949000575128,
                567.2274314705792,
                1057.4928913331505,
                1409.7202816281829,
                2465.5142356528672,
                3855.9124776421518,
                9281.75408420698,
                12774.925658247537,
                19351.079730053967,
                31749.29630965478
            ],
            "Temperature": [
                328.3618581907091,
                359.1687041564793,
                381.4180929095355,
                401.95599022004893,
                424.20537897310516,
                432.7628361858191,
                441.320293398533,
                446.4547677261614,
                449.877750611247,
                449.877750611247,
                449.877750611247,
                449.877750611247,
                449.877750611247,
                449.877750611247,
                449.877750611247,
                449.877750611247,
                448.1662591687042
            ]
        },
        "85": {
            "Time": [
                280.9020529987847,
                224.61827449973205,
                191.46126537483056,
                171.20877171259843,
                197.6759147696601,
                251.18864315095786,
                351.2891529180818,
                507.22694030902704,
                1387.3835211301039,
                2350.164522048731,
                3675.5126269550788,
                7188.650986321127,
                12373.300178969814,
                16760.1328454993,
                21988.546979718292,
                29784.371439234288
            ],
            "Temperature": [
                324.93887530562347,
                336.91931540342307,
                342.0537897310513,
                360.88019559902204,
                379.70660146699265,
                386.5525672371639,
                398.5330073349634,
                405.3789731051345,
                407.0904645476773,
                408.8019559902201,
                415.6479217603912,
                415.6479217603912,
                415.6479217603912,
                415.6479217603912,
                417.35941320293404,
                412.22493887530567
            ]
        }
    },
	"C": 0.39,
    "Mn": 0.45,
    "Si": 0.58,
    "P": 0.018,
    "S": 0.003,
    "Cr": 1.45,
    "W": 0.55,
	"Mo": 0.47,
    "Ni": 0.13,
    "V": 0.70,
    "Ms:": 350,
    "Mf:": 270,
    "Ac1:": 790,
    "Ac3:": 900,
    "Austenitization Temp:": 1050.0,
    "Austenitization Time:": 900.0,
    "Status": 1
}

File: Atlas_New/JSON files/German Steels - Atlas/50 CrMo 4 (SAE 4150).json
{
    "Ferrite": {
        "1": {
            "Time": [
                26165.936878211945,
                9787.349812745328,
                6647.174902049775,
                3270.2862193450214,
                1325.9294601043182,
                611.5956822796168,
                365.11281060472214,
                251.99982162536418,
                173.92955890546915,
                128.04163914736446,
                102.17270447386841,
                89.81017740351595,
                92.75298348248577,
                110.7492320511306,
                138.78964327273326,
                179.62870100781527,
                232.48471186246067,
                371.04641345247353,
                742.1273088306732,
                1110.4719286470367
            ],
            "Temperature": [
                750.1216545012165,
                741.6058394160584,
                738.1995133819951,
                733.0900243309003,
                733.0900243309003,
                733.0900243309003,
                721.1678832116788,
                714.3552311435524,
                709.2457420924575,
                695.6204379562043,
                681.9951338199513,
                670.07299270073,
                644.5255474452555,
                630.9002433090025,
                618.9781021897811,
                600.2433090024331,
                586.6180048661801,
                571.2895377128954,
                557.6642335766423,
                540.6326034063261
            ]
        }
    },
    "Pearlite": {
        "1": {
            "Time": [
                22632.14868582829,
                10108.051467709713,
                5842.890821569395,
                3017.0320935484315,
                2221.047055193785,
                1243.1277254580168,
                945.1395045057437,
                564.2331214919814,
                371.04641345247353,
                225.108588770252,
                191.59333483514703,
                179.62870100781527,
                225.108588770252,
                260.2570885456433,
                300.89368205930407,
                342.31222055125176,
                464.99102889418396,
                778.9003762958114,
                976.1088485126879,
                1325.9294601043182,
                2016.2796109297622,
                2695.080625346315,
                3377.4435420949876,
                3780.9093593773605,
                4232.572774543,
                5219.388246780247,
                6132.411252654939,
                6864.982585713941,
                8603.115944902283,
                11876.2440409059,
                14180.513206138608,
                20545.598005254782
            ],
            "Temperature": [
                716.0583941605839,
                717.7615571776156,
                716.0583941605839,
                714.3552311435524,
                710.948905109489,
                710.948905109489,
                710.948905109489,
                702.4330900243309,
                695.6204379562043,
                687.1046228710462,
                668.3698296836983,
                651.338199513382,
                632.603406326034,
                622.3844282238442,
                610.4622871046229,
                601.9464720194647,
                581.5085158150852,
                569.5863746958637,
                562.7737226277372,
                545.742092457421,
                535.5231143552312,
                527.007299270073,
                521.8978102189781,
                516.7883211678832,
                511.6788321167883,
                496.3503649635037,
                482.7250608272506,
                474.2092457420925,
                460.5839416058394,
                448.661800486618,
                440.1459854014599,
                435.036496350365
            ]
        },
        "99": {
            "Time": [
                23753.591759815667,
                13511.029682071592,
                7441.239353771396,
                4893.447528492029,
                2446.6100805880906,
                1772.3170829740297,
                1347.4777010640428,
                1024.4759091403748,
                754.1879338900313,
                695.7828913118584,
                718.5815782913547,
                830.7810486942883,
                1263.3303203756789,
                1688.643306910696,
                2331.1019099768264,
                2874.5934350281173,
                4098.284470027608,
                4232.572774543,
                6132.411252654939,
                8330.161901267424,
                12265.392399915161,
                16661.097937558265,
                21563.650639309293,
                22632.14868582829,
                28823.272692293092,
                37304.56329753974,
                52334.30539801718,
                69953.18097479215
            ],
            "Temperature": [
                695.6204379562043,
                697.323600973236,
                693.9172749391728,
                690.5109489051094,
                687.1046228710462,
                687.1046228710462,
                687.1046228710462,
                685.4014598540145,
                676.8856447688564,
                670.07299270073,
                649.6350364963504,
                642.8223844282238,
                632.603406326034,
                627.4939172749391,
                615.5717761557178,
                613.8686131386862,
                601.9464720194647,
                601.9464720194647,
                588.3211678832117,
                576.3990267639903,
                566.1800486618006,
                545.742092457421,
                523.6009732360097,
                518.4914841849148,
                494.647201946472,
                477.6155717761557,
                462.2871046228711,
                446.9586374695864
            ]
        }
    },
    "Bainite": {
        "1": {
            "Time": [
                103.83315634687865,
                62.9941011296169,
                43.47834912125186,
                29.528748495837906,
                23.945828714104685,
                17.914672291802628,
                11.972358052037462,
                11.22470740821111,
                12.769807899075564,
                14.066672140057733,
                16.795935597269427,
                21.048470195266063,
                28.591879650057507,
                43.47834912125186,
                56.2719176334183,
                103.83315634687865,
                204.35490401756957,
                260.2570885456433,
                435.95323695585694,
                804.4225702001471,
                1283.8612362156812
            ],
            "Temperature": [
                251.09489051094897,
                285.1581508515816,
                314.1119221411193,
                349.87834549878346,
                366.9099756690998,
                395.8637469586375,
                433.33333333333337,
                450.3649635036497,
                491.2408759124088,
                499.7566909975669,
                504.8661800486618,
                513.3819951338199,
                520.1946472019465,
                523.6009732360097,
                527.007299270073,
                530.4136253041363,
                533.8199513381995,
                533.8199513381995,
                535.5231143552312,
                538.9294403892944,
                540.6326034063261
            ]
        },
        "99": {
            "Time": [
                1243.1277254580168,
                1184.4377811374725,
                1184.4377811374725,
                1325.9294601043182,
                1532.9603494420264,
                2082.346955049217,
                3720.446803404515,
                6647.174902049775,
                12873.153490015931,
                20217.042292511447,
                36708.00595325279,
                49863.52350894594,
                61489.09951672217
            ],
            "Temperature": [
                305.59610705596106,
                327.7372262773723,
                354.98783454987836,
                382.2384428223844,
                397.56690997566915,
                419.7080291970803,
                423.1143552311436,
                428.2238442822385,
                433.33333333333337,
                433.33333333333337,
                429.9270072992701,
                429.9270072992701,
                426.52068126520686
            ]
        }
    },
	"C": 0.50,
    "Mn": 0.80,
    "Si": 0.32,
    "P": 0.017,
    "S": 0.022,
    "Cr": 1.04,
    "Cu": 0.17,
	"Mo": 0.24,
    "Ni": 0.11,
    "V": 0.01,
    "Ms:": 280,
    "Mf:": 220,
    "Ac1:": 720,
    "Ac3:": 770,
    "Austenitization Temp:": 850.0,
    "Austenitization Time:": 300.0,
    "Status": 1
}

File: Atlas_New/JSON files/German Steels - Atlas/50 CrV 4 (SAE 6145).json
{
    "Ferrite": {
        "1": {
            "Time": [
                28704.099396033995,
                16054.895260116538,
                7641.481571613827,
                3879.5829920209544,
                2809.300075366547,
                1253.5187691885026,
                735.9061458438966,
                475.9596028381912,
                328.36369965075147,
                212.3747123935602,
                137.35689575985137,
                96.30411837641562,
                56.5374801919898,
                40.28470492671105,
                26.478732748004912,
                16.316117432966028,
                15.54493051271145,
                16.054895260116535,
                18.564856164772863,
                23.271395649827667,
                28.24454477191916,
                36.566560518112226,
                46.58266158002195,
                62.286298589825925,
                90.28331076366189,
                128.7695221604927
            ],
            "Temperature": [
                775.0611246943765,
                769.9266503667482,
                768.2151589242054,
                763.080684596577,
                759.6577017114914,
                757.9462102689487,
                754.5232273838631,
                751.1002444987776,
                745.9657701711492,
                742.5427872860636,
                728.8508557457212,
                722.0048899755501,
                710.0244498777506,
                699.7555012224939,
                686.0635696821516,
                662.1026894865525,
                646.6992665036676,
                634.718826405868,
                621.0268948655257,
                605.6234718826406,
                597.0660146699267,
                590.2200488997555,
                581.6625916870416,
                574.8166259168704,
                566.2591687041565,
                561.1246943765282
            ]
        }
    },
    "Pearlite": {
        "1": {
            "Time": [
                30618.316527628547,
                15544.930512711446,
                8151.076202447941,
                3696.2131632745823,
                2509.1851596681536,
                1731.0824641928732,
                999.9999999999998,
                747.8797526047069,
                568.4246423429125,
                373.61981971471437,
                226.53754353388874,
                153.78567664623773,
                107.82271924832915,
                69.7361462738138,
                56.5374801919898,
                47.34058767532789,
                40.28470492671105,
                39.639744004065655,
                40.940159726201266,
                47.34058767532789,
                57.45737678327277,
                68.6196657305327,
                81.95046116934552,
                115.01319380433586,
                183.66173877747906,
                233.9693014997129,
                312.8434760866932,
                411.6100606323936,
                475.9596028381912,
                550.369306294017,
                701.1232879402677,
                907.7033227533091,
                1101.681546087911,
                1294.6415250589137,
                1649.262254222435,
                2169.9443598788525,
                2948.6699793633056,
                4006.85603186794,
                5022.669241382633,
                6936.198213312051,
                8979.890232993228,
                13228.034749073706,
                21123.523156455503,
                37766.157826240546,
                58392.24060931369,
                86016.03892866391,
                97871.04053000546
            ],
            "Temperature": [
                727.1393643031785,
                727.1393643031785,
                730.5623471882641,
                725.4278728606357,
                722.0048899755501,
                720.2933985330073,
                715.158924205379,
                713.4474327628362,
                713.4474327628362,
                711.7359413202935,
                706.6014669926651,
                701.4669926650367,
                691.19804400978,
                679.2176039119804,
                670.6601466992665,
                663.8141809290953,
                653.5452322738387,
                644.9877750611247,
                634.718826405868,
                626.1613691931541,
                619.3154034229829,
                610.757946210269,
                597.0660146699267,
                579.9511002444988,
                561.1246943765282,
                554.2787286063569,
                547.4327628361858,
                545.7212713936431,
                544.0097799511002,
                542.2982885085576,
                540.5867970660147,
                538.8753056234718,
                535.4523227383863,
                533.7408312958435,
                528.6063569682152,
                526.8948655256725,
                513.2029339853301,
                494.37652811735944,
                480.68459657701715,
                465.28117359413204,
                453.30073349633255,
                443.0317848410758,
                439.60880195599026,
                434.4743276283619,
                434.4743276283619,
                434.4743276283619,
                432.7628361858191
            ]
        },
        "99": {
            "Time": [
                30618.316527628547,
                15797.855272389716,
                11625.738786103999,
                8555.452622669696,
                5357.620684224856,
                4708.658524970049,
                2241.131241445406,
                1596.8753905741482,
                1032.8058557089118,
                784.9822074957309,
                323.10657402266804,
                233.9693014997129,
                144.1711971380497,
                104.39785817666588,
                97.87104053000556,
                107.82271924832915,
                122.68318626437065,
                158.8307473643916,
                186.65001853237413,
                195.9097609827979,
                293.28491084381386,
                385.8767376102655,
                596.624295533178,
                893.1709295386553,
                1337.1133481247637,
                1938.1312209601576,
                3521.5103727546452,
                4633.272575086301,
                8020.576906557647,
                11256.460952309539,
                19802.908096864074,
                28244.54477191915,
                40284.704926711005,
                57457.37678327271,
                75597.01943404893
            ],
            "Temperature": [
                711.7359413202935,
                706.6014669926651,
                708.3129584352079,
                708.3129584352079,
                708.3129584352079,
                708.3129584352079,
                699.7555012224939,
                696.3325183374084,
                692.9095354523228,
                689.4865525672371,
                679.2176039119804,
                672.3716381418093,
                667.2371638141809,
                655.2567237163814,
                648.4107579462103,
                634.718826405868,
                626.1613691931541,
                609.0464547677261,
                602.2004889975551,
                602.2004889975551,
                588.5085574572128,
                581.6625916870416,
                574.8166259168704,
                564.5476772616137,
                557.7017114914426,
                552.5672371638142,
                547.4327628361858,
                544.0097799511002,
                535.4523227383863,
                530.317848410758,
                513.2029339853301,
                502.93398533007337,
                485.8190709046455,
                470.4156479217604,
                451.58924205378975
            ]
        }
    },
    "Bainite": {
        "1": {
            "Time": [
                34.83822941813561,
                29.171131232270657,
                23.650034341541193,
                19.80290809686408,
                17.68738183244466,
                14.573081774064134,
                12.602807122399026,
                10.38377191815812,
                9.425384272824624,
                9.425384272824624,
                9.892979355583716,
                11.07624423098239,
                12.602807122399026,
                16.054895260116535,
                21.46721475504681,
                33.73163429076691,
                49.68916311492373,
                73.19576957874582,
                115.01319380433586,
                126.70791317086919,
                156.28785607225095,
                172.17944691244224
            ],
            "Temperature": [
                283.86308068459664,
                302.68948655256725,
                321.51589242053797,
                343.7652811735942,
                357.4572127139364,
                379.70660146699265,
                398.5330073349634,
                425.91687041564796,
                453.30073349633255,
                460.1466992665037,
                480.68459657701715,
                494.37652811735944,
                506.35696821515893,
                521.7603911980441,
                533.7408312958435,
                542.2982885085576,
                545.7212713936431,
                550.8557457212714,
                555.9902200488998,
                557.7017114914426,
                557.7017114914426,
                557.7017114914426
            ]
        },
        "99": {
            "Time": [
                1497.0408282493186,
                1315.7060705920887,
                1119.606524270247,
                1049.6101876829848,
                747.8797526047069,
                678.8529364592154,
                657.2899763366025,
                701.1232879402677,
                893.1709295386553,
                1213.7022289906492,
                1907.101605557679,
                2676.517537971004,
                4785.271046644638,
                10724.420441419476,
                15296.055095994949,
                30618.316527628547,
                60307.84802926296,
                79347.40175644636,
                93245.13202949737
            ],
            "Temperature": [
                265.0366748166259,
                290.70904645476776,
                307.8239608801956,
                318.09290953545235,
                350.6112469437653,
                362.5916870415648,
                383.12958435207827,
                396.82151589242056,
                401.95599022004893,
                407.0904645476773,
                408.8019559902201,
                408.8019559902201,
                410.51344743276286,
                417.35941320293404,
                420.7823960880196,
                422.4938875305624,
                427.6283618581907,
                427.6283618581907,
                427.6283618581907
            ]
        }
    },
	"C": 0.47,
    "Mn": 0.82,
    "Si": 0.35,
    "P": 0.035,
    "S": 0.015,
    "Cr": 1.20,
    "Cu": 0.14,
    "Ni": 0.04,
    "V": 0.11,
    "Ms:": 300,
    "Mf:": 220,
    "Ac1:": 740,
    "Ac3:": 790,
    "Austenitization Temp:": 880.0,
    "Austenitization Time:": 300.0,
    "Status": 1
}

File: Atlas_New/JSON files/German Steels - Atlas/50 CrV 4 (SAE 6150).json
{
    "Ferrite": {
        "1": {
            "Time": [
                10000.0,
                5838.792265538471,
                3808.5180107696565,
                2956.5850598613565,
                1959.2787125936268,
                1620.399099368759,
                1218.738842900933,
                976.5415392560968,
                820.5203320013371
            ],
            "Temperature": [
                755.3444180522565,
                748.6935866983373,
                747.0308788598575,
                743.7054631828978,
                740.3800475059383,
                738.7173396674584,
                735.3919239904988,
                733.729216152019,
                730.4038004750594
            ]
        }
    },
    "Pearlite": {
        "1": {
            "Time": [
                6122.680267799558,
                1990.5315802795246,
                1218.738842900933,
                526.8045102589066,
                371.9176040521571,
                238.78490711067857,
                174.00023233541282,
                153.30877388600095,
                92.39229155979046,
                67.3253615227585,
                50.63692841602898,
                39.30988001336646,
                26.465518833161568,
                21.88800531845347,
                18.982373547039934,
                18.982373547039934,
                18.102225006084115,
                19.285165388250036,
                22.5918548991305,
                27.75229920291263,
                35.18777064617435,
                43.225381165744004,
                66.26830187275257,
                80.127218800351,
                98.42992354426691,
                119.01491055976722,
                135.0778664773395,
                220.61884757847284,
                284.1896436279972,
                312.49664626297937,
                349.1044031376478,
                408.96284068886405,
                510.39190778336666,
                758.0975374500364,
                1024.0219794047593
            ],
            "Temperature": [
                728.7410926365795,
                725.41567695962,
                725.41567695962,
                717.1021377672209,
                715.4394299287411,
                710.4513064133016,
                707.1258907363421,
                702.1377672209026,
                688.8361045130641,
                680.5225653206651,
                672.209026128266,
                667.2209026128266,
                657.2446555819478,
                653.9192399049881,
                647.2684085510689,
                647.2684085510689,
                635.6294536817102,
                620.6650831353919,
                607.3634204275534,
                595.7244655581948,
                582.4228028503562,
                574.1092636579572,
                554.1567695961995,
                547.5059382422803,
                540.855106888361,
                534.2042755344419,
                530.8788598574822,
                519.2399049881235,
                509.2636579572447,
                502.6128266033254,
                494.29928741092635,
                485.9857482185273,
                471.02137767220904,
                457.71971496437055,
                461.04513064133016
            ]
        },
        "99": {
            "Time": [
                6319.566456212396,
                4057.396242568864,
                2688.7675901992516,
                1990.5315802795246,
                1277.9951616145117,
                931.2626067332968,
                689.4264997067621,
                408.96284068886405,
                271.0127298150805,
                185.37076282360604,
                111.71460792057944,
                75.21226365626241,
                68.39928255402964,
                76.41199032572361,
                86.72500426996952,
                108.23413762314395,
                139.4215468765155,
                238.78490711067857,
                408.96284068886405,
                543.7448905379573,
                1143.982139312585,
                1383.2270420389718,
                1521.0047985536628,
                1699.184547157427,
                2369.0293799335986,
                3302.9374074625443,
                5480.644278993764,
                6626.830187275254
            ],
            "Temperature": [
                712.1140142517814,
                713.7767220902613,
                713.7767220902613,
                707.1258907363421,
                703.8004750593824,
                703.8004750593824,
                698.812351543943,
                690.498812351544,
                677.1971496437054,
                668.8836104513064,
                658.9073634204276,
                642.2802850356295,
                607.3634204275534,
                599.0498812351543,
                589.0736342042755,
                579.0973871733967,
                570.7838479809976,
                550.83135391924,
                542.5178147268409,
                535.8669833729216,
                517.5771971496438,
                509.2636579572447,
                505.93824228028507,
                500.9501187648456,
                479.3349168646081,
                471.02137767220904,
                464.37054631828977,
                467.69596199524943
            ]
        }
    },
    "Bainite": {
        "1": {
            "Time": [
                63.19566456212399,
                37.4872136617021,
                30.037461712867135,
                22.5918548991305,
                17.81800623329977,
                23.690293799335986,
                28.644726076563167,
                35.18777064617435,
                45.327043041701344,
                60.265495064550265,
                95.36333778926667,
                117.14628547025657,
                135.0778664773395
            ],
            "Temperature": [
                547.5059382422803,
                535.8669833729216,
                527.5534441805225,
                517.5771971496438,
                472.6840855106888,
                431.1163895486936,
                407.83847980997626,
                391.21140142517817,
                371.25890736342046,
                344.6555819477435,
                299.7624703087886,
                276.48456057007127,
                253.20665083135395
            ]
        },
        "99": {
            "Time": [
                1620.399099368759,
                1162.230039524617,
                807.6375354540814,
                647.1374951470544,
                449.6980063381199,
                327.6905501708971,
                250.39487149489642,
                203.83480889055247,
                203.83480889055247,
                213.74546404928182,
                231.34555972232724,
                284.1896436279972,
                396.22159720901055,
                588.5175931436659,
                833.6086247515208,
                1238.1792030477689,
                1810.2225006084118,
                2406.8182668740706,
                3251.078764880378,
                5144.464873352867,
                6626.830187275254
            ],
            "Temperature": [
                294.7743467933492,
                296.437054631829,
                309.73871733966746,
                314.72684085510684,
                329.6912114014252,
                339.667458432304,
                356.2945368171022,
                369.59619952494063,
                392.87410926365794,
                412.8266033254157,
                421.14014251781475,
                434.4418052256532,
                447.7434679334917,
                452.7315914489311,
                451.06888361045134,
                454.39429928741094,
                456.0570071258907,
                456.0570071258907,
                452.7315914489311,
                454.39429928741094,
                457.71971496437055
            ]
        }
    },
	"C": 0.55,
    "Mn": 0.98,
    "Si": 0.22,
    "P": 0.017,
    "S": 0.013,
    "Cr": 1.02,
    "Cu": 0.07,
    "Ni": 0.01,
    "V": 0.11,
    "Ms:": 280,
    "Mf:": 200,
    "Ac1:": 720,
    "Ac3:": 760,
    "Austenitization Temp:": 880.0,
    "Austenitization Time:": 300.0,
    "Status": 1
}
