Repository: aserafeim/CCT_ML

File: Atlas_New/JSON files/German Steels - Atlas/56 NiCrMoV 7.json
{
    "Ferrite": {
        "1": {
            "Time": [
                76136.75672746173,
                50786.04947527265,
                39192.274563668085,
                28347.875440921984,
                21876.43514422645,
                12410.424458818025,
                9423.422762043409,
                6598.735593459444,
                4850.815665048059,
                3743.4394162686494,
                2707.6395915891926,
                1896.0199704979868,
                1463.184004854239,
                1204.7334614657027,
                1024.592084683097,
                1008.1310680993893,
                960.3178598013658,
                960.3178598013658,
                1008.1310680993893,
                1129.1586931433962,
                1371.396239579394,
                1511.3565767436025,
                1638.8414076597514,
                1865.5586614131491,
                2123.639970839802,
                2707.6395915891926,
                3342.203004771992,
                5010.519615864456,
                6706.481400996381,
                9272.026786337357,
                12819.014261902625,
                18306.384468913406
            ],
            "Temperature": [
                768.3982683982683,
                764.9350649350649,
                756.2770562770563,
                754.5454545454545,
                749.3506493506493,
                740.6926406926407,
                737.2294372294373,
                732.0346320346321,
                728.5714285714286,
                723.3766233766233,
                718.1818181818182,
                704.3290043290043,
                693.939393939394,
                687.012987012987,
                676.6233766233767,
                666.2337662337662,
                655.8441558441558,
                650.6493506493507,
                643.7229437229437,
                633.3333333333333,
                617.7489177489177,
                612.5541125541126,
                607.3593073593074,
                598.7012987012987,
                593.5064935064935,
                586.5800865800866,
                579.6536796536797,
                567.5324675324675,
                562.3376623376623,
                553.6796536796537,
                548.4848484848485,
                543.2900432900433
            ]
        }
    },
    "Pearlite": {
        "1": {
            "Time": [
                71360.58180202282,
                53314.63304519313,
                34991.49398312039,
                19531.633650855896,
                15823.28317159808,
                11631.899595637442,
                8976.49270536798,
                6927.27964396676,
                5521.877307073629,
                3624.12203798177,
                2621.337017541871,
                2265.7755269585095,
                1958.4428496638798,
                1865.5586614131491,
                1896.0199704979868,
                2158.315296185865,
                2497.013368757452,
                3082.2143426846374,
                4620.753258335879,
                4850.815665048059,
                5891.457420763897,
                7040.390001049896,
                8145.217700562476,
                9892.604992492705,
                12014.857936913546,
                14357.955874373965,
                16081.649702437613,
                18605.295699670973,
                20174.67582671426
            ],
            "Temperature": [
                712.987012987013,
                712.987012987013,
                712.987012987013,
                711.2554112554112,
                709.5238095238095,
                704.3290043290043,
                702.5974025974026,
                697.4025974025974,
                695.6709956709957,
                687.012987012987,
                678.3549783549784,
                673.1601731601731,
                661.038961038961,
                650.6493506493507,
                641.991341991342,
                635.0649350649351,
                619.4805194805194,
                610.8225108225108,
                596.969696969697,
                593.5064935064935,
                590.04329004329,
                583.1168831168832,
                576.1904761904761,
                569.2640692640693,
                562.3376623376623,
                558.8744588744589,
                557.1428571428571,
                551.9480519480519,
                548.4848484848485
            ]
        },
        "99": {
            "Time": [
                74913.54952739034,
                69086.0538647893,
                60690.177214617695,
                49167.308632131826,
                41815.41964341577,
                34991.49398312039,
                27892.44068330305,
                22596.67548390487,
                19217.839946766235,
                17722.89170788467,
                16081.649702437613,
                16081.649702437613,
                15318.936111586654,
                15823.28317159808,
                17722.89170788467,
                22965.639660932462,
                26569.569958918724,
                33876.18454168466,
                42498.1922887452,
                57811.78949636478,
                62688.28675870096,
                74913.54952739034
            ],
            "Temperature": [
                688.7445887445888,
                688.7445887445888,
                688.7445887445888,
                687.012987012987,
                683.5497835497836,
                680.08658008658,
                678.3549783549784,
                674.891774891775,
                673.1601731601731,
                669.6969696969697,
                664.5021645021645,
                661.038961038961,
                655.8441558441558,
                652.3809523809524,
                647.1861471861472,
                635.0649350649351,
                629.8701298701299,
                628.1385281385282,
                624.6753246753246,
                617.7489177489177,
                616.017316017316,
                609.0909090909091
            ]
        }
    },
    "Bainite": {
        "1": {
            "Time": [
                52.88462456147319,
                47.216244597802095,
                44.25429752762868,
                40.811773064154714,
                38.87616977974557,
                37.63704122972925,
                38.87616977974557,
                40.811773064154714,
                44.976892781910486,
                49.56709136688345,
                61.18365317851372,
                73.11548727273332,
                79.28287071867014,
                94.74435447755171,
                101.0856089734582,
                113.22108576542904,
                139.75562117802602,
                146.71390541485857,
                154.01863524802874,
                149.1094868094958
            ],
            "Temperature": [
                513.8528138528138,
                494.8051948051948,
                487.8787878787879,
                479.2207792207792,
                468.83116883116884,
                454.97835497835496,
                441.12554112554113,
                435.9307359307359,
                416.8831168831169,
                408.2251082251082,
                390.90909090909093,
                373.59307359307354,
                366.66666666666663,
                344.1558441558442,
                332.03463203463207,
                316.45021645021643,
                288.7445887445888,
                280.08658008658006,
                266.23376623376623,
                271.42857142857144
            ]
        },
        "50": {
            "Time": [
                434.25929277870114,
                420.4178292075567,
                387.71369101568854,
                363.39181957181853,
                324.4420695054545,
                309.0545700614075,
                285.0133361604379,
                258.61945715191206,
                258.61945715191206,
                271.4958457856545,
                363.39181957181853,
                434.25929277870114,
                600.3839501085948,
                816.7234574320013,
                1129.1586931433962,
                1439.6766046615332,
                1990.420795038921,
                2983.972674049882,
                5345.874479129224,
                8413.383620865816,
                13676.992895770876,
                26569.569958918724,
                45342.60296001908,
                58755.754875219376,
                70214.10825608525
            ],
            "Temperature": [
                290.4761904761905,
                304.3290043290043,
                316.45021645021643,
                323.37662337662334,
                337.2294372294373,
                356.2770562770563,
                375.32467532467535,
                390.90909090909093,
                404.76190476190476,
                415.1515151515151,
                429.004329004329,
                429.004329004329,
                429.004329004329,
                434.1991341991342,
                441.12554112554113,
                441.12554112554113,
                444.5887445887446,
                446.32034632034635,
                446.32034632034635,
                444.5887445887446,
                446.32034632034635,
                446.32034632034635,
                448.05194805194805,
                451.5151515151515,
                453.24675324675326
            ]
        },
        "99": {
            "Time": [
                4850.815665048059,
                4401.602152863951,
                3804.5632326663317,
                3288.5074317628673,
                2936.0324016164277,
                2664.1388649232786,
                2537.7852284625105,
                2707.6395915891926,
                3235.6745276450883,
                4772.8828386085825,
                7040.390001049896,
                10385.1473088607,
                15072.823277857715,
                20174.67582671426,
                35562.843861098845,
                47600.16309802422,
                63711.87680625768,
                76136.75672746173
            ],
            "Temperature": [
                273.16017316017314,
                290.4761904761905,
                300.8658008658009,
                316.45021645021643,
                332.03463203463207,
                344.1558441558442,
                356.2770562770563,
                370.12987012987014,
                377.05627705627705,
                378.78787878787875,
                380.51948051948057,
                383.98268398268397,
                389.1774891774892,
                389.1774891774892,
                387.4458874458875,
                387.4458874458875,
                387.4458874458875,
                387.4458874458875
            ]
        }
    },
	"C": 0.52,
    "Mn": 0.70,
    "Si": 0.29,
    "P": 0.010,
    "S": 0.010,
    "Cr": 1.09,
	"Mo": 0.43,
    "Ni": 1.72,
    "V": 0.14,
    "Ms:": 270,
    "Mf:": 150,
    "Ac1:": 710,
    "Ac3:": 790,
    "Austenitization Temp:": 850.0,
    "Austenitization Time:": 900.0,
    "Status": 1
}

File: Atlas_New/JSON files/German Steels - Atlas/60 WCrV 7.json
{
    "Ferrite": {
        "1": {
            "Time": [
                8355.757272293573,
                2536.6194557578,
                1554.1372208032185,
                906.6649113412797,
                537.6460431193523,
                351.6408253879899,
                185.99597500953053,
                127.75649214671155,
                65.40377817119527,
                60.2756418885755,
                53.764604311935244,
                48.74648020177972,
                51.19409360119851,
                55.54958913183834,
                68.68777248548803,
                78.27390868337497,
                96.78668222789784,
                106.75022383376006,
                121.6483949025852,
                147.98331982375294,
                180.01933328915453,
                218.99062946059158,
                279.77474632885446,
                308.5756852716053,
                375.37736819256065
            ],
            "Temperature": [
                803.5046728971963,
                800.2336448598131,
                795.3271028037383,
                790.4205607476636,
                780.607476635514,
                769.1588785046729,
                759.3457943925233,
                751.1682242990654,
                734.8130841121496,
                725.0,
                705.3738317757009,
                695.5607476635514,
                679.2056074766355,
                671.0280373831775,
                644.8598130841121,
                631.7757009345794,
                621.9626168224299,
                613.785046728972,
                607.2429906542056,
                600.7009345794393,
                594.1588785046729,
                587.6168224299065,
                579.4392523364486,
                574.5327102803737,
                569.6261682242991
            ]
        }
    },
    "Pearlite": {
        "1": {
            "Time": [
                8220.412614574909,
                4419.672315034602,
                2797.7474632885455,
                1859.959750095306,
                1432.2814550810936,
                1067.5022383376008,
                877.5308866117357,
                782.7390868337492,
                721.366596998221,
                511.940936011985,
                449.2439834714391,
                363.3153005079796,
                289.0632676818965,
                229.98638539612108,
                201.82015668528632,
                174.23474005935424,
                150.4197853284293,
                140.90816855117316,
                140.90816855117316,
                157.97252514848535,
                174.23474005935424,
                198.55111964445837,
                237.62193320625033,
                308.5756852716053,
                381.5577539950052,
                464.1588833612782,
                698.1867959348683,
                863.3168407011585,
                1139.561028855787,
                1504.1978532842909,
                2051.4301665692165,
                2663.9858572587723,
                4073.1375644473583,
                6981.867959348678,
                9838.022272179394,
                13638.034132877443,
                15041.978532842924,
                18905.82983690758
            ],
            "Temperature": [
                785.5140186915887,
                785.5140186915887,
                777.3364485981308,
                775.7009345794393,
                772.4299065420561,
                769.1588785046729,
                769.1588785046729,
                769.1588785046729,
                765.8878504672897,
                757.7102803738318,
                754.4392523364486,
                752.803738317757,
                746.2616822429907,
                739.7196261682243,
                734.8130841121496,
                729.9065420560747,
                721.7289719626168,
                711.9158878504672,
                692.2897196261682,
                685.7476635514018,
                677.5700934579439,
                669.392523364486,
                659.5794392523364,
                648.1308411214953,
                636.6822429906542,
                625.233644859813,
                605.607476635514,
                600.7009345794393,
                594.1588785046729,
                585.981308411215,
                577.803738317757,
                571.2616822429907,
                556.5420560747664,
                548.3644859813085,
                540.1869158878504,
                536.9158878504672,
                535.2803738317757,
                533.6448598130842
            ]
        },
        "99": {
            "Time": [
                8220.412614574909,
                5646.418314067569,
                4073.1375644473583,
                2986.601679363868,
                1921.710412302151,
                1605.7345752835947,
                1319.9800758320348,
                1050.2110796366674,
                698.1867959348683,
                592.9931073697151,
                471.8010089018168,
                400.716180766836,
                351.6408253879899,
                313.6562174129408,
                289.0632676818965,
                266.3985857258772,
                249.553187017888,
                275.2430185576613,
                340.341488251831,
                564.6418314067566,
                664.8061608495073,
                835.575727229357,
                1158.3232862547106,
                1479.833198237531,
                1890.582983690759,
                2797.7474632885455,
                3753.773681925611,
                5739.383544632625,
                8220.412614574909,
                11583.23286254712,
                14798.3319823753,
                18298.325446794857
            ],
            "Temperature": [
                764.2523364485982,
                762.6168224299065,
                762.6168224299065,
                762.6168224299065,
                756.0747663551401,
                752.803738317757,
                751.1682242990654,
                749.5327102803739,
                746.2616822429907,
                744.626168224299,
                741.3551401869158,
                739.7196261682243,
                734.8130841121496,
                731.5420560747664,
                725.0,
                715.1869158878504,
                702.1028037383178,
                692.2897196261682,
                679.2056074766355,
                657.9439252336449,
                653.0373831775701,
                646.4953271028037,
                638.3177570093458,
                631.7757009345794,
                621.9626168224299,
                608.8785046728972,
                605.607476635514,
                599.0654205607477,
                595.7943925233644,
                590.8878504672897,
                590.8878504672897,
                589.252336448598
            ]
        }
    },
    "Bainite": {
        "1": {
            "Time": [
                27.977474632885468,
                24.551098119753313,
                24.551098119753313,
                24.15342501085948,
                23.377298712414145,
                22.998638539612113,
                22.998638539612113,
                23.377298712414145,
                24.15342501085948,
                24.955318701788805,
                26.639858572587723,
                27.977474632885468,
                29.86601679363866,
                31.882039777437637,
                34.59450271974592
            ],
            "Temperature": [
                514.018691588785,
                489.48598130841117,
                486.21495327102804,
                468.22429906542055,
                455.14018691588785,
                442.0560747663551,
                425.7009345794392,
                412.6168224299065,
                399.5327102803738,
                388.0841121495327,
                373.36448598130835,
                358.64485981308405,
                345.5607476635514,
                330.8411214953271,
                317.75700934579436
            ]
        },
        "50": {
            "Time": [
                99.99999999999997,
                87.75308866117363,
                79.56264635090639,
                70.96820647674761,
                70.96820647674761,
                74.53159674382296,
                84.93330306765546,
                115.83232862547115,
                150.4197853284293,
                266.3985857258772,
                340.341488251831,
                546.49809508944,
                863.3168407011585,
                1102.9433117916133,
                1829.8325446794854,
                2337.729871241416,
                3188.2039777437635,
                4492.439834714392,
                7453.159674382286,
                11029.433117916145,
                15041.978532842924,
                19217.104123021512,
                20514.301665692154
            ],
            "Temperature": [
                309.57943925233644,
                327.5700934579439,
                337.3831775700934,
                363.5514018691589,
                375.0,
                392.9906542056074,
                406.0747663551402,
                419.1588785046729,
                425.7009345794392,
                466.58878504672896,
                474.7663551401869,
                484.57943925233644,
                496.02803738317755,
                499.29906542056074,
                499.29906542056074,
                499.29906542056074,
                504.2056074766355,
                505.84112149532706,
                507.47663551401865,
                509.11214953271025,
                509.11214953271025,
                510.74766355140184,
                509.11214953271025
            ]
        },
        "99": {
            "Time": [
                1177.3944540970328,
                1016.4644603701157,
                709.6820647674755,
                612.6804780573322,
                592.9931073697151,
                583.3879397552123,
                592.9931073697151,
                643.4438263328996,
                721.366596998221,
                936.7661856684066,
                1432.2814550810936,
                2119.5376464489595,
                3403.414882518308,
                4492.439834714392,
                7332.435087468224,
                11773.944540970318,
                18298.325446794857
            ],
            "Temperature": [
                314.48598130841117,
                321.02803738317755,
                334.1121495327103,
                347.19626168224295,
                352.1028037383178,
                365.18691588785043,
                371.7289719626168,
                376.63551401869154,
                378.2710280373832,
                378.2710280373832,
                381.5420560747664,
                381.5420560747664,
                381.5420560747664,
                383.1775700934579,
                383.1775700934579,
                386.4485981308411,
                386.4485981308411
            ]
        }
    },
	"C": 0.55,
    "Mn": 0.34,
    "Si": 0.94,
    "P": 0.015,
    "S": 0.012,
    "Cr": 1.27,
	"Mo": 0.05,
    "Ni": 0.12,
    "V": 0.18,
	"W": 2.10,
    "Ms:": 310,
    "Mf:": 210,
    "Ac1:": 780,
    "Ac3:": 820,
    "Austenitization Temp:": 880.0,
    "Austenitization Time:": 900.0,
    "Status": 1
}

File: Atlas_New/JSON files/German Steels - Atlas/61 CrSiV 5.json
{
    "Ferrite": {
        "1": {
            "Time": [
                13507.786647733934,
                6732.536152275847,
                5226.525316804953,
                3251.078764880378,
                2295.2222338128963,
                1545.2666666652678,
                874.139521619538,
                636.9769416995299,
                435.6876581570783,
                322.5455579950017,
                227.71325755774333,
                165.93242931612875,
                115.30699922332214,
                84.02308545178603,
                61.22680267799561,
                46.7846185390599,
                36.89863574608937,
                32.00034342635653,
                27.316566887203106,
                25.64098519410044,
                26.465518833161568,
                26.887675901992548,
                27.316566887203106,
                28.644726076563167,
                31.497913568465588,
                36.319298953753325,
                43.225381165744004,
                51.44464873352869,
                59.3192807156108,
                70.59878888838139,
                76.41199032572361,
                101.59512107619071,
                111.71460792057944,
                135.0778664773395,
                146.20036390149033,
                163.3271633110103,
                185.37076282360604,
                224.13798531424646,
                275.335710987521,
                327.6905501708971,
                402.54181141451113,
                479.08477682064745,
                535.2076800323695,
                597.9051613089915,
                617.1319154580855,
                711.5962929641279,
                807.6375354540814,
                961.2090904677837,
                1090.939551761541
            ],
            "Temperature": [
                792.6624737945492,
                794.3396226415094,
                790.9853249475891,
                785.9538784067086,
                782.5995807127882,
                779.2452830188679,
                775.8909853249476,
                772.5366876310272,
                767.5052410901468,
                760.796645702306,
                755.7651991614256,
                749.0566037735849,
                740.670859538784,
                733.9622641509434,
                723.8993710691824,
                717.1907756813417,
                707.1278825995807,
                697.0649895178198,
                687.0020964360588,
                676.9392033542977,
                661.8448637316562,
                655.1362683438156,
                645.0733752620545,
                638.3647798742138,
                626.6247379454926,
                619.9161425576519,
                613.2075471698113,
                601.4675052410902,
                594.7589098532494,
                586.3731656184486,
                583.0188679245283,
                572.9559748427673,
                569.601677148847,
                562.8930817610063,
                561.2159329140461,
                557.8616352201258,
                552.8301886792453,
                549.4758909853249,
                547.7987421383648,
                539.412997903564,
                532.7044025157234,
                525.9958071278827,
                520.9643605870021,
                519.2872117400419,
                517.6100628930817,
                512.5786163522013,
                505.8700209643606,
                502.5157232704403,
                497.4842767295598
            ]
        }
    },
    "Pearlite": {
        "1": {
            "Time": [
                552.4182798876392,
                449.6980063381199,
                343.6231970980559,
                242.59381549076352,
                188.327650930501,
                143.90490640967698,
                113.49659117670457,
                103.21568626485856,
                93.8660604752363,
                72.86902444582167,
                58.38792265538474,
                48.28906509148693,
                35.74905819199315,
                34.09149512011197,
                33.029374074625466,
                34.09149512011197,
                35.18777064617435,
                39.30988001336646,
                45.327043041701344,
                52.265253168049526,
                61.22680267799561,
                70.59878888838139,
                88.10837309140722,
                96.88449848930233,
                109.96060316400391,
                135.0778664773395,
                153.30877388600095,
                174.00023233541282,
                197.48433234023963
            ],
            "Temperature": [
                744.0251572327044,
                744.0251572327044,
                742.3480083857443,
                738.9937106918239,
                733.9622641509434,
                728.9308176100628,
                722.2222222222222,
                717.1907756813417,
                715.5136268343815,
                710.4821802935011,
                702.0964360587002,
                695.3878406708595,
                681.9706498951782,
                675.2620545073376,
                665.1991614255766,
                656.8134171907757,
                645.0733752620545,
                640.041928721174,
                631.6561844863731,
                623.2704402515724,
                619.9161425576519,
                614.8846960167715,
                606.4989517819706,
                601.4675052410902,
                596.4360587002097,
                588.0503144654087,
                579.664570230608,
                571.2788259958072,
                562.8930817610063
            ]
        },
        "99": {
            "Time": [
                10823.41376231438,
                7286.902444582162,
                4828.906509148692,
                3463.529574396142,
                2406.8182668740706,
                1646.246426921194,
                1073.8109667130527,
                833.6086247515208,
                636.9769416995299,
                415.48629315448056,
                302.7608085277768,
                254.38897286381228,
                213.74546404928182,
                185.37076282360604,
                146.20036390149033,
                126.7922718362785,
                111.71460792057944,
                104.86210143040424,
                103.21568626485856,
                109.96060316400391,
                117.14628547025657,
                124.80153622848805,
                155.7542344499062,
                224.13798531424646,
                275.335710987521,
                471.56277953678523,
                678.6019765552818,
                961.2090904677837,
                1238.1792030477689,
                1672.506050643054,
                2523.8402122549883,
                3302.9374074625443,
                4905.933414625674,
                7641.19903257235,
                10996.060316400397,
                15330.877388600087,
                22061.884757847274,
                24259.381549076363,
                31249.66462629792
            ],
            "Temperature": [
                747.3794549266247,
                747.3794549266247,
                747.3794549266247,
                742.3480083857443,
                737.3165618448637,
                735.6394129979036,
                732.2851153039833,
                730.607966457023,
                725.5765199161426,
                723.8993710691824,
                718.867924528302,
                715.5136268343815,
                707.1278825995807,
                700.4192872117401,
                690.356394129979,
                681.9706498951782,
                675.2620545073376,
                666.8763102725367,
                660.167714884696,
                650.104821802935,
                645.0733752620545,
                641.7190775681343,
                635.0104821802936,
                623.2704402515724,
                618.2389937106918,
                604.8218029350105,
                594.7589098532494,
                584.6960167714885,
                576.3102725366876,
                571.2788259958072,
                564.5702306079666,
                557.8616352201258,
                542.7672955974842,
                532.7044025157234,
                527.6729559748428,
                515.9329140461216,
                505.8700209643606,
                504.19287211740044,
                500.8385744234801
            ]
        }
    },
    "Bainite": {
        "1": {
            "Time": [
                28.644726076563167,
                26.887675901992548,
                26.04998995307449,
                25.64098519410044,
                26.04998995307449,
                29.101644139427524,
                32.51078764880377,
                35.74905819199315,
                46.050064258473604,
                54.806442789937705,
                63.19566456212399,
                76.41199032572361,
                88.10837309140722,
                106.53477891125715,
                111.71460792057944,
                120.91334248191565,
                137.23252199478836,
                148.53243671955045,
                163.3271633110103
            ],
            "Temperature": [
                467.29559748427675,
                448.8469601677149,
                437.1069182389937,
                418.6582809224319,
                406.9182389937107,
                396.8553459119497,
                388.4696016771489,
                381.76100628930817,
                373.3752620545074,
                366.66666666666674,
                359.95807127882597,
                348.21802935010487,
                338.1551362683439,
                324.73794549266245,
                318.0293501048218,
                311.3207547169811,
                292.87211740041937,
                286.1635220125786,
                272.7463312368973
            ]
        },
        "50": {
            "Time": [
                327.6905501708971,
                302.7608085277768,
                238.78490711067857,
                224.13798531424646,
                210.3894968430467,
                194.38367733440396,
                188.327650930501,
                194.38367733440396,
                210.3894968430467,
                227.71325755774333,
                266.75762275221444,
                327.6905501708971,
                494.4906401858974,
                902.2491061519589,
                1450.4809438356876,
                1672.506050643054
            ],
            "Temperature": [
                287.8406708595388,
                312.99790356394135,
                346.54088050314465,
                363.3123689727463,
                375.0524109014675,
                388.4696016771489,
                401.8867924528302,
                418.6582809224319,
                432.07547169811323,
                437.1069182389937,
                447.1698113207547,
                452.2012578616352,
                458.90985324947593,
                458.90985324947593,
                457.23270440251576,
                458.90985324947593
            ]
        },
        "99": {
            "Time": [
                2406.8182668740706,
                2369.0293799335986,
                2295.2222338128963,
                2295.2222338128963,
                2331.833807409862,
                2445.209932314586,
                2646.551883316154,
                3631.9298953753287,
                4254.670963315978,
                5144.464873352867,
                7403.137361277146,
                9239.229155979043,
                13295.704069887222
            ],
            "Temperature": [
                274.4234800838575,
                292.87211740041937,
                307.9664570230608,
                331.4465408805032,
                353.2494758909853,
                370.0209643605871,
                378.40670859538784,
                395.17819706498955,
                401.8867924528302,
                408.59538784067087,
                410.27253668763103,
                415.3039832285115,
                423.6897274633124
            ]
        }
    },
	"C": 0.58,
    "Mn": 0.81,
    "Si": 0.89,
    "P": 0.013,
    "S": 0.006,
    "Cr": 1.27,
	"Cu": 0.14,
	"Mo": 0.02,
    "Ni": 0.06,
    "V": 0.11,
    "Ms:": 270,
    "Mf:": 90,
    "Ac1:": 740,
    "Ac3:": 800,
    "Austenitization Temp:": 870.0,
    "Austenitization Time:": 900.0,
    "Status": 1
}

File: Atlas_New/JSON files/German Steels - Atlas/Ck 45 0.44% C - 0.66% Mn (SAE 1042).json
{
    "Ferrite": {
        "1": {
            "Time": [
                1.3464986488036543,
                1.2499839638799728,
                1.2043527294173813,
                1.1821656367162616,
                1.2043527294173813,
                1.2734438828796093,
                1.3717699723940802,
                1.5917844325005577,
                2.0650921447897397,
                2.396306665044246,
                2.9953449038440043,
                3.744133096094604,
                5.430735871518465,
                7.312478513009147,
                9.486800868153143,
                13.760277334791095,
                21.499881685502256,
                26.37941385093115,
                34.22317696758635,
                49.63953738424998,
                72.0004362557032,
                114.60917356507707,
                154.3210973458797,
                223.83742713701503,
                307.05346124450483,
                470.92040635162283,
                670.4702966644116,
                886.1558201480824,
                1238.4165761592203,
                1548.0008608021653,
                2374.1311739232633,
                3137.8722786583553,
                4385.225437115153,
                7111.341712868224,
                7804.200139389022,
                11748.611449842521
            ],
            "Temperature": [
                465.7894736842105,
                475.65789473684214,
                493.42105263157896,
                517.1052631578948,
                534.8684210526317,
                546.7105263157895,
                558.5526315789474,
                576.3157894736842,
                596.0526315789474,
                607.8947368421052,
                623.6842105263158,
                635.5263157894738,
                647.3684210526316,
                659.2105263157895,
                667.1052631578948,
                676.9736842105264,
                688.8157894736842,
                694.7368421052631,
                700.6578947368421,
                704.6052631578948,
                704.6052631578948,
                708.5526315789474,
                714.4736842105264,
                716.4473684210526,
                722.3684210526316,
                728.2894736842105,
                730.2631578947369,
                730.2631578947369,
                730.2631578947369,
                730.2631578947369,
                732.2368421052631,
                732.2368421052631,
                732.2368421052631,
                732.2368421052631,
                732.2368421052631,
                738.1578947368421
            ]
        }
    },
    "Pearlite": {
        "1": {
            "Time": [
                11319.723032735496,
                6128.420925578253,
                1934.976252075101,
                497.9361080385157,
                69.37202750556631,
                28.94956163896721,
                15.100941936158941,
                13.013708565014568,
                10.606497779614019,
                7.877095004170819,
                6.071708341248697,
                5.136089353869455,
                4.1089241960568375,
                3.475760137530578,
                3.051562064104232,
                2.8328313944494523,
                2.6297789593652263,
                2.4870993610759164,
                2.4870993610759164,
                2.6297789593652263,
                2.9401633997629184,
                3.3488759291291523,
                4.3446444342064705,
                5.8500578601913285,
                7.449720396552423,
                10.411100414936351,
                11.85834895371403,
                13.760277334791095
            ],
            "Temperature": [
                710.5263157894738,
                708.5526315789474,
                708.5526315789474,
                694.7368421052631,
                680.921052631579,
                671.0526315789474,
                655.2631578947369,
                645.3947368421052,
                637.5,
                627.6315789473684,
                617.7631578947369,
                605.921052631579,
                590.1315789473684,
                580.2631578947369,
                566.4473684210527,
                558.5526315789474,
                540.7894736842105,
                526.9736842105264,
                515.1315789473684,
                501.3157894736842,
                493.42105263157896,
                489.47368421052636,
                483.5526315789474,
                477.63157894736844,
                475.65789473684214,
                467.7631578947369,
                467.7631578947369,
                463.8157894736842
            ]
        },
        "99": {
            "Time": [
                12422.604289998113,
                6601.613087880804,
                2704.1594836490563,
                1667.5262464544373,
                634.0936908465277,
                429.1119998610556,
                274.63872648920693,
                172.53512528563493,
                118.95155428359125,
                83.54839067154646,
                57.60108796293078,
                41.99034030640179,
                30.046419895249006,
                26.37941385093115,
                19.591117952007533,
                16.883258048941325,
                15.100941936158941,
                13.506779716225628,
                12.773964550437531,
                12.307645150940166,
                11.85834895371403,
                11.85834895371403,
                12.080908533646584,
                12.080908533646584,
                12.538637200967024,
                12.773964550437531,
                13.760277334791095
            ],
            "Temperature": [
                688.8157894736842,
                684.8684210526316,
                676.9736842105264,
                675.0,
                671.0526315789474,
                669.078947368421,
                669.078947368421,
                667.1052631578948,
                661.1842105263158,
                651.3157894736842,
                647.3684210526316,
                643.421052631579,
                637.5,
                631.578947368421,
                615.7894736842105,
                605.921052631579,
                596.0526315789474,
                582.2368421052631,
                560.5263157894738,
                546.7105263157895,
                530.921052631579,
                523.0263157894738,
                509.2105263157895,
                499.3421052631579,
                489.47368421052636,
                473.6842105263158,
                469.7368421052632
            ]
        }
    },
    "Bainite": {
        "1": {
            "Time": [
                1.5624599099570886,
                2.8328313944494523
            ],
            "Temperature": [
                436.1842105263158,
                347.36842105263156
            ]
        },
        "99": {
            "Time": [
                13.506779716225628,
                13.506779716225628,
                14.28163492878923,
                14.822746030235386,
                16.572227565695776,
                18.52819483845975,
                20.33339791270046,
                23.59461637783813,
                28.94956163896721,
                36.86564218118899,
                45.2325294717179,
                57.60108796293078,
                77.5597871117067,
                116.76017870285993
            ],
            "Temperature": [
                455.92105263157896,
                442.10526315789474,
                432.2368421052632,
                432.2368421052632,
                422.3684210526316,
                416.44736842105266,
                410.5263157894737,
                404.60526315789474,
                398.68421052631584,
                388.8157894736842,
                380.92105263157896,
                373.02631578947376,
                359.2105263157895,
                337.5
            ]
        }
    },
	"C": 0.44,
    "Mn": 0.66,
    "Si": 0.22,
    "P": 0.022,
    "S": 0.029,
    "Cr": 0.15,
	"V": 0.02,
    "Ms:": 350,
    "Mf:": 220,
    "Ac1:": 730,
    "Ac3:": 780,
    "Austenitization Temp:": 1050.0,
    "Austenitization Time:": 300.0,
    "Status": 1
}
