Repository: aserafeim/CCT_ML

File: Datenbank Stahlwissen/JSON files/new/1-1194.json
{
    "Ferrite": {
        "1": {
            "Time": [
                0.6413187759503567,
                0.8465502320976102,
                1.0570992279161753,
                1.4214550114314635,
                2.058281749107436,
                2.980413537282769,
                4.734140660938374,
                7.246505353121829,
                12.862481373051082,
                28.509127274612332,
                42.05273168724156,
                78.90528800054253,
                137.4876426304704,
                202.80280382343415,
                353.37149287563574,
                875.2299819976183,
                1053.1931810563667,
                2013.0683504549736
            ],
            "Temperature": [
                545.0592885375494,
                578.6561264822135,
                594.4664031620554,
                612.2529644268775,
                630.0395256916996,
                647.8260869565217,
                671.5415019762846,
                689.3280632411067,
                705.1383399209486,
                716.99604743083,
                720.9486166007905,
                726.8774703557312,
                732.806324110672,
                736.7588932806324,
                744.6640316205534,
                752.5691699604743,
                752.5691699604743,
                754.5454545454545
            ]
        }
    },
    "Pearlite": {
        "1": {
            "Time": [
                1939.9089668347526,
                230.8575335721438,
                76.03769424338512,
                43.638657615923144,
                26.47461065838539,
                17.29585844387461,
                11.725512467712035,
                8.403056797921309,
                6.022027927865039,
                4.158828975069138,
                2.716962231219711,
                1.8763415558205399,
                1.395386553927924,
                1.2258136053665656,
                1.0,
                1.0570992279161753,
                1.2487141197715579,
                1.4214550114314635,
                1.9834792099649277,
                2.5230697717335873
            ],
            "Temperature": [
                701.1857707509881,
                691.304347826087,
                687.3517786561265,
                685.3754940711462,
                677.4703557312253,
                671.5415019762846,
                663.6363636363636,
                657.707509881423,
                649.802371541502,
                635.9683794466403,
                616.205533596838,
                598.4189723320158,
                576.6798418972332,
                564.8221343873518,
                547.0355731225296,
                519.3675889328063,
                503.55731225296444,
                493.67588932806325,
                475.8893280632411,
                466.00790513833994
            ]
        },
        "99": {
            "Time": [
                1976.1501319228887,
                1014.9177971422084,
                638.9490635101397,
                353.37149287563574,
                191.84840785780585,
                104.15614258541315,
                71.9305172450799,
                47.87009713011635,
                29.04173164200372,
                17.618977761286825,
                12.395030176539882,
                8.719959532210291,
                6.605956222676861,
                5.38903809988422,
                4.315670027716272,
                4.082559057604847,
                4.562091454239851,
                5.004456437524527,
                5.592273773533749,
                6.4848077602378895
            ],
            "Temperature": [
                671.5415019762846,
                673.5177865612649,
                671.5415019762846,
                671.5415019762846,
                667.5889328063241,
                657.707509881423,
                653.7549407114625,
                647.8260869565217,
                639.9209486166008,
                626.0869565217391,
                618.1818181818182,
                606.3241106719368,
                594.4664031620554,
                580.6324110671937,
                562.8458498023715,
                547.0355731225296,
                513.4387351778656,
                503.55731225296444,
                491.699604743083,
                475.8893280632411
            ]
        }
    },
    "Bainite": {
        "1": {
            "Time": [
                0.8008238108038226,
                1.272042459057688,
                1.679114785556594,
                2.2164562534833627,
                3.6534314636199094,
                3.862039579437269,
                6.134530788581859
            ],
            "Temperature": [
                481.8181818181818,
                440.3162055335969,
                420.5533596837945,
                404.74308300395256,
                373.1225296442688,
                367.19367588932806,
                339.52569169960475
            ]
        },
        "99": {
            "Time": [
                7.38188376587439,
                10.111676132712923,
                15.767004665860044,
                20.812678436848277,
                27.473042146906803,
                36.26482036398648,
                57.60367093329499,
                81.88102672498114,
                102.24599421287617
            ],
            "Temperature": [
                464.0316205533597,
                450.19762845849806,
                416.600790513834,
                402.76679841897237,
                386.95652173913044,
                371.14624505928856,
                353.35968379446643,
                341.501976284585,
                335.5731225296443
            ]
        }
    },
    "C": 0.46,
    "Si": 0.25,
    "Mn": 0.65,
    "P": 0.0175,
    "S": 0.0175,
    "Ms:": 330,
    "Mf:": "",
    "Ac1:": 730,
    "Ac3:": 795,
    "Austenitization Temp:": 850.0,
    "Status": 1
}

File: Datenbank Stahlwissen/JSON files/new/1-5924.json
{
    "Ferrite": {
        "1": {
            "Time": [],
            "Temperature": []
        }
    },
    "Pearlite": {
        "1": {
            "Time": [
                13720.823940401293,
                8824.434847158736,
                5888.003386542428,
                4228.614387087944,
                2821.494663714635,
                2221.4951397294462,
                1685.920380417682,
                989.0259067172117,
                647.8904783681628,
                394.3180390217375,
                267.9877953828717,
                185.51140175224407,
                151.53438199002966,
                135.70250338562624,
                126.07790325116099,
                123.78036448545367,
                140.78691752260664,
                210.99936590561282,
                334.165539250927,
                491.6921681370306,
                822.8780224159864,
                1256.150089267356,
                1566.3477187847911,
                2102.246829007688,
                3329.386523219017
            ],
            "Temperature": [
                714.0,
                712.0,
                712.0,
                712.0,
                710.0,
                706.0,
                704.0,
                702.0,
                698.0,
                696.0,
                692.0,
                690.0,
                684.0,
                676.0,
                670.0,
                652.0,
                634.0,
                620.0,
                608.0,
                600.0,
                590.0,
                580.0,
                568.0,
                560.0,
                546.0
            ]
        },
        "99": {
            "Time": [
                14234.906948990678,
                6221.995783477377,
                3928.7030252251884,
                2262.7292338652596,
                1655.1975707101867,
                1233.2590556189857,
                750.584101254752,
                659.916242682004,
                500.8186707272067,
                432.2975235030042,
                456.81926314632943,
                580.2007351708164,
                902.1350687328576,
                1482.2672649825315,
                2621.382232165656,
                4307.10345536584,
                6337.484831938592,
                12747.684605112156,
                14768.251289178563
            ],
            "Temperature": [
                688.0,
                684.0,
                682.0,
                680.0,
                680.0,
                680.0,
                680.0,
                680.0,
                674.0,
                660.0,
                652.0,
                642.0,
                632.0,
                622.0,
                608.0,
                596.0,
                590.0,
                584.0,
                584.0
            ]
        }
    },
    "Bainite": {
        "1": {
            "Time": [
                1953.146520550962,
                334.165539250927,
                283.18919393060537,
                39.57711104647219,
                20.040886705695353,
                9.428462857938156,
                5.633764930564038,
                3.690563241151336,
                2.1650267107943835,
                1.3670448011196659,
                1.0763385167922095,
                0.8320085619873142,
                0.6086183578664466,
                0.4618880658673647,
                0.37041630553205,
                0.31390997173890395,
                0.26602357640704194,
                0.2564163340832878
            ],
            "Temperature": [
                548.0,
                548.0,
                548.0,
                544.0,
                544.0,
                544.0,
                544.0,
                542.0,
                534.0,
                528.0,
                522.0,
                514.0,
                502.0,
                486.0,
                470.0,
                456.0,
                442.0,
                432.0
            ]
        },
        "99": {
            "Time": [
                278.02858977787923,
                394.3180390217375,
                432.2975235030042,
                539.050425232368,
                764.5160045636886,
                1104.4116785423707,
                1781.5528982562714,
                2670.03879674416,
                3717.81298513146,
                6821.279024201906,
                10803.048500738776,
                13470.787065678536
            ],
            "Temperature": [
                428.0,
                460.0,
                468.0,
                476.0,
                482.0,
                490.0,
                492.0,
                490.0,
                490.0,
                490.0,
                492.0,
                494.0
            ]
        }
    },
    "C": 0.15,
    "Si": 0.28,
    "Mn": 0.5,
    "P": 0.0175,
    "S": 0.0175,
    "Cr": 1.55,
    "Ni": 1.55,
    "Ms:": 420,
    "Mf:": "",
    "Ac1:": 725,
    "Ac3:": 825,
    "Austenitization Temp:": 870.0,
    "Status": 1
}

File: Datenbank Stahlwissen/JSON files/new/1-7734.json
{
    "Ferrite": {
        "1": {
            "Time": [
                102.46983254545216,
                55.00438978299062,
                46.652419502648435,
                30.070849381802514,
                21.632132667407927,
                15.279388031339918,
                12.724354545673746,
                11.401280811089414,
                11.194549538024889,
                12.267094809700449,
                13.442400210837775,
                17.68813805400252,
                26.45553547307646,
                34.8114292388839,
                50.19520724235395,
                79.31178939681337,
                125.31793935929325,
                229.22654082032986,
                522.252821191116,
                687.2046550788592,
                1280.220473460496
            ],
            "Temperature": [
                768.6274509803922,
                760.7843137254902,
                756.8627450980392,
                747.0588235294117,
                743.1372549019608,
                731.3725490196078,
                719.6078431372549,
                711.7647058823529,
                696.0784313725491,
                676.4705882352941,
                666.6666666666667,
                652.9411764705883,
                637.2549019607843,
                629.4117647058823,
                621.5686274509803,
                613.7254901960785,
                611.7647058823529,
                603.921568627451,
                600.0,
                598.0392156862745,
                590.1960784313726
            ]
        }
    },
    "Pearlite": {
        "1": {
            "Time": [
                96112.85033917561,
                37799.27270864316,
                21435.11549156055,
                6524.835040740429,
                3981.0717055349737,
                2519.558830102863,
                1377.4404986134964,
                662.5094127376424,
                551.7239722054886,
                467.94916374033727,
                476.5908447674227,
                582.8582042160176,
                795.5404225258158,
                1303.862479544151,
                1779.6357679949192,
                2916.7597766762337,
                4443.059397651723,
                7692.946554041602,
                11934.966162538403,
                20290.127132368852,
                28726.197742062675,
                37799.27270864316
            ],
            "Temperature": [
                752.9411764705883,
                747.0588235294117,
                747.0588235294117,
                741.1764705882352,
                735.2941176470588,
                731.3725490196078,
                723.5294117647059,
                707.843137254902,
                701.9607843137255,
                682.3529411764706,
                672.5490196078431,
                654.9019607843137,
                637.2549019607843,
                621.5686274509803,
                615.686274509804,
                607.843137254902,
                601.9607843137255,
                596.0784313725491,
                592.156862745098,
                586.2745098039215,
                580.3921568627451,
                570.5882352941177
            ]
        },
        "99": {
            "Time": [
                99695.4864279566,
                47081.21718934515,
                26214.588592592117,
                15704.585925259484,
                10693.972743490998,
                6524.835040740429,
                4608.6758046821205,
                3567.121324776287,
                3502.4412642756015,
                5238.480094768515,
                7979.703505441044,
                15140.229219543875,
                25739.258200997963,
                47950.67244825673,
                73042.58909100943,
                99695.4864279566
            ],
            "Temperature": [
                735.2941176470588,
                729.4117647058823,
                727.4509803921569,
                723.5294117647059,
                721.5686274509804,
                715.686274509804,
                709.8039215686274,
                703.9215686274509,
                684.313725490196,
                672.5490196078431,
                664.7058823529412,
                654.9019607843137,
                647.0588235294117,
                641.1764705882354,
                635.2941176470588,
                631.3725490196078
            ]
        }
    },
    "Bainite": {
        "1": {
            "Time": [
                1.5232860221059312,
                2.278326145489686,
                2.4966116536630594,
                3.7340955822669724,
                5.190770025221889,
                7.763654948620524,
                11.611829818768246,
                16.743300029892847,
                24.1424564660686,
                44.16041159722372,
                85.33473178832598,
                127.63220283667309,
                260.55177716341143,
                404.2243920700129,
                572.2896531409064,
                1211.835605653821
            ],
            "Temperature": [
                398.03921568627453,
                433.33333333333337,
                447.05882352941177,
                472.54901960784315,
                490.19607843137254,
                501.9607843137255,
                515.686274509804,
                523.5294117647059,
                529.4117647058824,
                535.2941176470588,
                543.1372549019608,
                550.9803921568628,
                562.7450980392157,
                570.5882352941177,
                576.4705882352941,
                584.313725490196
            ]
        },
        "99": {
            "Time": [
                9408.273496748834,
                16897.193191212802,
                25272.546635534818,
                36440.925973121426,
                54503.43087612419,
                73042.58909100943,
                124176.59158396363
            ],
            "Temperature": [
                384.3137254901961,
                394.11764705882354,
                400.0,
                400.0,
                403.921568627451,
                405.88235294117646,
                411.764705882353
            ]
        }
    },
    "C": 0.15,
    "Si": 0.1,
    "Mn": 0.95,
    "P": 0.01,
    "S": 0.0075,
    "Cr": 1.38,
    "Mo": 0.9,
    "V": 0.25,
    "Ms:": 400,
    "Mf:": "",
    "Ac1:": 780,
    "Ac3:": 925,
    "Austenitization Temp:": 950.0,
    "Status": 1
}

File: Datenbank Stahlwissen/JSON files/new/1-8154.json
{
    "Ferrite": {
        "1": {
            "Time": [
                24090.31377012441,
                8113.575523299353,
                5507.924569175371,
                3537.7866778470016,
                2150.023751726527,
                1306.6367630174332,
                887.0142034599494,
                580.343217543046,
                393.96769738328595,
                239.42650699972606,
                145.50698606723364,
                108.32107230954718,
                72.19015439101553,
                49.00649829178506,
                37.1615190175241,
                26.662520452649144,
                22.58421883892039,
                21.36845047990716,
                21.766254941039676,
                24.766148802639563,
                33.88754079475681,
                45.52091131617149,
                54.74163404426357,
                72.19015439101553,
                98.7778447670718,
                132.68763109361228
            ],
            "Temperature": [
                775.4237288135594,
                779.3785310734463,
                779.3785310734463,
                775.4237288135594,
                769.4915254237288,
                765.5367231638418,
                761.5819209039548,
                753.6723163841808,
                747.7401129943503,
                739.8305084745763,
                731.9209039548023,
                727.9661016949153,
                716.1016949152543,
                700.2824858757062,
                684.4632768361582,
                668.6440677966102,
                660.7344632768361,
                642.9378531073446,
                633.0508474576271,
                625.1412429378531,
                609.3220338983051,
                599.4350282485875,
                595.4802259887006,
                587.5706214689266,
                581.638418079096,
                571.7514124293785
            ]
        }
    },
    "Pearlite": {
        "1": {
            "Time": [
                24538.789633961533,
                2996.6464978360787,
                1330.9616869934064,
                559.3241243560777,
                401.3019731048009,
                262.5582289094973,
                162.5353873429371,
                114.48405228098508,
                91.75227099215472,
                77.71783506869706,
                70.87079258328241,
                65.83010777228239,
                61.14794164631031,
                62.286298589825925,
                73.5340780177471,
                82.13962900721293,
                100.61673651761521,
                145.50698606723364,
                199.09732294550224,
                257.7596618133121,
                432.03011299257156
            ],
            "Temperature": [
                729.9435028248588,
                729.9435028248588,
                725.9887005649717,
                716.1016949152543,
                712.1468926553672,
                706.2146892655367,
                694.3502824858757,
                686.4406779661017,
                680.5084745762712,
                674.5762711864406,
                672.5988700564972,
                666.6666666666666,
                658.7570621468926,
                642.9378531073446,
                627.1186440677966,
                613.276836158192,
                601.4124293785311,
                585.593220338983,
                573.728813559322,
                565.819209039548,
                551.9774011299435
            ]
        },
        "99": {
            "Time": [
                24090.31377012441,
                7263.537743526765,
                3286.161615934143,
                2110.7294844171283,
                1459.549937316612,
                903.5272495301851,
                569.7367479619451,
                401.3019731048009,
                257.7596618133121,
                214.34242713329635,
                145.50698606723364,
                142.84767107068123,
                162.5353873429371,
                226.53754353388854,
                298.7448315819236,
                432.03011299257156,
                660.3279489837295,
                1380.9784956898038,
                2190.049538377827,
                2633.6663063706515,
                4100.313748904801
            ],
            "Temperature": [
                714.1242937853108,
                710.1694915254237,
                706.2146892655367,
                702.2598870056497,
                694.3502824858757,
                688.4180790960452,
                686.4406779661017,
                682.4858757062148,
                678.5310734463277,
                672.5988700564972,
                656.7796610169491,
                646.8926553672317,
                629.0960451977401,
                609.3220338983051,
                599.4350282485875,
                591.5254237288136,
                583.6158192090395,
                563.8418079096045,
                551.9774011299435,
                550.0,
                548.0225988700565
            ]
        }
    },
    "Bainite": {
        "1": {
            "Time": [
                127.8818995912745,
                69.57554369779452,
                51.794746792312104,
                33.268205270961815,
                25.696847063087905,
                20.977916373262623,
                16.20364862953703,
                14.240920130785186,
                13.725137024773549,
                13.725137024773549,
                13.725137024773549,
                15.33136327643864,
                16.505302870564698,
                17.7691323293954,
                18.780115735679882,
                20.218130154023626,
                20.594519746642472,
                20.594519746642472
            ],
            "Temperature": [
                557.909604519774,
                551.9774011299435,
                546.045197740113,
                538.1355932203389,
                528.2485875706215,
                520.3389830508474,
                504.51977401129943,
                484.7457627118644,
                455.08474576271186,
                441.2429378531073,
                425.4237288135593,
                401.6949152542373,
                391.80790960451975,
                377.9661016949152,
                362.1468926553672,
                342.37288135593224,
                326.5536723163842,
                304.8022598870057
            ]
        },
        "99": {
            "Time": [
                1236.2970428557423,
                1066.687935586618,
                1047.192931941663,
                990.8197608562459,
                990.8197608562459,
                1086.5458667834355,
                1514.3990217876405,
                2272.350396371811,
                3473.129375670083,
                6623.6106086499385,
                10699.7220655952,
                16968.346316517385,
                43469.460046649096,
                54239.092752617355,
                61714.49547339199
            ],
            "Temperature": [
                296.89265536723167,
                312.7118644067797,
                328.5310734463277,
                348.30508474576277,
                362.1468926553672,
                375.98870056497174,
                399.7175141242938,
                411.5819209039548,
                421.4689265536723,
                427.40112994350284,
                429.3785310734463,
                431.35593220338984,
                429.3785310734463,
                429.3785310734463,
                429.3785310734463
            ]
        }
    },
    "C": 0.5,
    "Si": 0.25,
    "Mn": 0.9,
    "Cr": 1.1,
    "V": 0.12,
    "Ms:": 300,
    "Mf:": 210,
    "Ac1:": 730,
    "Ac3:": 775,
    "Austenitization Temp:": 880.0,
    "Status": 1
}

File: Datenbank Stahlwissen/JSON files/new/100CrMnSi6-4.json
{
    "Ferrite": {},
    "Pearlite": {
        "1": {
            "Time": [
                79753.4838892122,
                2203.957574104001,
                318.6872859043089,
                135.48702664108384,
                68.0940268272475,
                36.86564218118899,
                21.10380181922413,
                14.018532641270964,
                12.307645150940166,
                13.013708565014568,
                15.384359071800318,
                19.591117952007533,
                26.37941385093115,
                43.581295362079146,
                66.83957001513109,
                118.95155428359125,
                259.73810412677614,
                362.98805051804203,
                599.6907107916542,
                919.7310203463894,
                1577.054013366668,
                2045.981722409827
            ],
            "Temperature": [
                743.8127090301003,
                735.7859531772575,
                733.7792642140469,
                723.7458193979933,
                711.7056856187291,
                701.6722408026756,
                679.5986622073578,
                643.4782608695652,
                625.4180602006688,
                595.3177257525083,
                567.2240802675585,
                549.1638795986622,
                535.1170568561872,
                517.056856187291,
                507.02341137123744,
                496.98996655518397,
                494.98327759197326,
                488.96321070234114,
                484.94983277591973,
                480.9364548494983,
                474.9163879598662,
                480.9364548494983
            ]
        },
        "99": {
            "Time": [
                84328.77156029386,
                6243.4402079564625,
                2967.6258955516137,
                1899.329305436781,
                695.8734751186981,
                391.01535193882603,
                245.64592036157435,
                179.07223900874678,
                89.99939071199121,
                76.13094808100264,
                66.83957001513109,
                60.90553981563961,
                60.90553981563961,
                64.39956103991821,
                74.72843172409253,
                106.39418702511668,
                169.3566106151335,
                269.57921631822813,
                362.98805051804203,
                577.798727998345,
                902.7873485216152,
                1577.054013366668,
                3995.9042585149778,
                6725.513324030962,
                9399.00973879268,
                26625.809864788018,
                37209.98445251658,
                61474.425929530444,
                81250.31130943935
            ],
            "Temperature": [
                723.7458193979933,
                715.7190635451504,
                711.7056856187291,
                703.6789297658863,
                703.6789297658863,
                701.6722408026756,
                693.6454849498327,
                685.6187290969899,
                665.551839464883,
                657.5250836120401,
                643.4782608695652,
                627.4247491638796,
                613.3779264214047,
                591.304347826087,
                581.2709030100334,
                563.2107023411371,
                547.1571906354516,
                541.1371237458194,
                539.1304347826087,
                529.0969899665552,
                521.0702341137123,
                513.0434782608695,
                505.01672240802674,
                503.01003344481603,
                503.01003344481603,
                494.98327759197326,
                492.97658862876256,
                492.97658862876256,
                492.97658862876256
            ]
        }
    },
    "Bainite": {
        "1": {
            "Time": [
                2123.5010980885995,
                1193.2076144588866,
                695.8734751186981,
                421.20671805488143,
                295.84433465770684,
                324.6684649670565,
                369.80067412687333,
                588.6429562033691,
                822.6377097876533,
                1193.2076144588866,
                1698.8226724903043,
                2287.4624330652046,
                2859.2913593093717
            ],
            "Temperature": [
                480.9364548494983,
                466.88963210702343,
                458.8628762541806,
                448.8294314381271,
                394.6488294314381,
                342.47491638795987,
                326.4214046822743,
                294.314381270903,
                274.24749163879596,
                254.180602006689,
                238.12709030100336,
                226.08695652173913,
                218.0602006688963
            ]
        },
        "99": {
            "Time": [
                82775.23145009318,
                49180.17167093305,
                37209.98445251658,
                23376.271116097578,
                17360.78319637906,
                13135.262665269947,
                10705.567409767553,
                9055.894603318644,
                9055.894603318644,
                9399.00973879268,
                10508.344942680606,
                11969.111456991415,
                14415.03205192844,
                20145.23206087106,
                29219.96403043252,
                38619.818534699094,
                60341.91819028498,
                70019.99455847856,
                79753.4838892122
            ],
            "Temperature": [
                462.876254180602,
                468.89632107023414,
                466.88963210702343,
                452.8428093645485,
                442.809364548495,
                430.7692307692308,
                418.72909698996654,
                380.60200668896323,
                354.5150501672241,
                334.44816053511704,
                312.3745819397993,
                292.3076923076923,
                276.2541806020067,
                256.18729096989966,
                236.1204013377926,
                224.08026755852848,
                210.03344481605347,
                206.02006688963206,
                204.0133779264214
            ]
        }
    },
    "C": 0.99,
    "Si": 0.6,
    "Mn": 1.1,
    "P": 0.0125,
    "S": 0.0075,
    "Cr": 1.53,
    "Mo": 0.05,
    "Cu": 0.15,
    "Al": 0.025,
    "Ms:": 210,
    "Mf:": "",
    "Ac1:": 740,
    "Ac3:": 770,
    "Austenitization Temp:": 840.0,
    "Status": 1
}

File: Datenbank Stahlwissen/JSON files/new/100CrMo7-3.json
{
    "Ferrite": {},
    "Pearlite": {
        "1": {
            "Time": [
                530.966823034697,
                252.12577760628025,
                167.3862101837783,
                117.51163328477789,
                79.48213819076155,
                54.77021861215728,
                42.202378403153396,
                37.0453031992162,
                33.12955736445388,
                30.184526433575062,
                28.5447081148923,
                29.62771191970869,
                32.51841581088033,
                38.450824816527714,
                46.31996196132019,
                63.5674077335715,
                99.3812791273999,
                205.4321747028771,
                292.62220439055693,
                530.966823034697,
                894.2984536067937,
                1398.1461162236592,
                1748.1858515661354,
                2490.155197497898,
                4603.3370688485065
            ],
            "Temperature": [
                734.8258706467661,
                728.8557213930349,
                722.8855721393035,
                718.905472636816,
                706.9651741293533,
                689.0547263681592,
                675.1243781094527,
                661.1940298507462,
                645.273631840796,
                631.3432835820895,
                623.3830845771145,
                609.4527363184079,
                597.5124378109452,
                577.6119402985075,
                565.6716417910447,
                547.7611940298507,
                529.8507462686567,
                517.9104477611941,
                515.9203980099503,
                511.94029850746267,
                507.9601990049751,
                507.9601990049751,
                507.9601990049751,
                507.9601990049751,
                509.9502487562189
            ]
        },
        "99": {
            "Time": [
                16328.188498562742,
                5545.431052302027,
                2682.695795279725,
                1347.038640639216,
                911.1056360191916,
                663.899628879554,
                466.08337473641467,
                359.13362127203237,
                292.62220439055693,
                271.6203247675568,
                346.0059427213179,
                401.58139581211503,
                582.7719663271982,
                1018.7937062225844,
                1781.040742882948,
                3292.457787804001,
                5342.724783749605,
                10444.025524245684,
                18258.097654881934,
                26007.24444200115,
                36361.92781026326,
                121970.09701981979
            ],
            "Temperature": [
                734.8258706467661,
                728.8557213930349,
                724.8756218905472,
                714.9253731343283,
                702.9850746268656,
                691.044776119403,
                679.1044776119403,
                667.1641791044776,
                651.2437810945273,
                637.3134328358209,
                597.5124378109452,
                591.5422885572139,
                579.6019900497513,
                567.6616915422885,
                557.7114427860697,
                549.7512437810944,
                543.7810945273632,
                537.8109452736319,
                535.8208955223881,
                529.8507462686567,
                527.8606965174129,
                525.8706467661691
            ]
        }
    },
    "Bainite": {
        "1": {
            "Time": [
                1037.9406158387499,
                582.7719663271982,
                339.6231647368688,
                209.29300664290963,
                126.59771761466386,
                78.0159297267943,
                54.77021861215728,
                39.90967278957468,
                35.69115865966978,
                35.032763199925014,
                37.741521744468855,
                43.80356262962904,
                61.243780967375756,
                87.23701736500645,
                133.87042314075916,
                213.2263979241981,
                309.4325795144359,
                409.12859858946337,
                702.0389144109198,
                1097.5675711646402,
                2105.960081018986,
                3481.600818175849,
                6317.410291375309,
                9694.44410646991,
                13808.98395725613
            ],
            "Temperature": [
                503.9800995024876,
                503.9800995024876,
                498.0099502487562,
                490.0497512437811,
                476.1194029850746,
                462.18905472636817,
                448.2587064676617,
                430.3482587064677,
                418.40796019900495,
                410.44776119402985,
                402.4875621890547,
                392.5373134328358,
                374.6268656716418,
                358.7064676616915,
                342.7860696517413,
                320.8955223880597,
                304.9751243781094,
                295.0248756218905,
                273.1343283582089,
                257.2139303482587,
                237.3134328358209,
                217.41293532338307,
                197.51243781094524,
                177.61194029850742,
                151.74129353233832
            ]
        },
        "99": {
            "Time": [
                24594.363045690156,
                10251.364393454429,
                6680.328877921571,
                3681.6096176004644,
                2268.79443500282,
                1451.192640905744,
                1037.9406158387499,
                928.2286876802774,
                1077.3207220077243,
                1534.559836916878,
                2444.2192588043476,
                3613.6948973221424,
                5649.650254376585,
                8352.815412264796,
                14332.905312701847,
                26496.016953703038,
                39909.6727895747,
                75164.15538257966,
                144221.38091348237
            ],
            "Temperature": [
                505.97014925373134,
                488.05970149253733,
                478.1094527363184,
                464.17910447761193,
                450.24875621890544,
                438.30845771144277,
                426.3681592039801,
                416.4179104477612,
                394.5273631840796,
                364.67661691542287,
                340.7960199004975,
                324.8756218905472,
                308.95522388059703,
                291.04477611940297,
                259.2039800995025,
                229.35323383084574,
                211.44278606965167,
                183.5820895522388,
                161.69154228855723
            ]
        }
    },
    "C": 0.99,
    "Si": 0.25,
    "Mn": 0.7,
    "P": 0.0125,
    "S": 0.0075,
    "Cr": 1.8,
    "Mo": 0.28,
    "Cu": 0.15,
    "Al": 0.0025,
    "Ms:": 150,
    "Mf:": "",
    "Ac1:": 740,
    "Ac3:": 765,
    "Austenitization Temp:": 860.0,
    "Status": 1
}

File: Datenbank Stahlwissen/JSON files/new/105WCr6.json
{
    "Ferrite": {},
    "Pearlite": {
        "1": {
            "Time": [
                2446.3468019053294,
                937.4813069860542,
                448.26556719369574,
                226.53754353388854,
                118.78630004490194,
                79.16466442719265,
                62.286298589825925,
                57.85618587638058,
                62.286298589825925,
                70.87079258328241,
                96.97256097269207,
                132.68763109361228,
                178.2384246867433,
                239.42650699972606,
                315.7420637395645
            ],
            "Temperature": [
                742.384105960265,
                736.4238410596026,
                732.4503311258278,
                720.5298013245033,
                704.635761589404,
                690.7284768211921,
                668.8741721854304,
                647.0198675496689,
                623.1788079470199,
                607.2847682119206,
                581.4569536423842,
                561.5894039735099,
                545.6953642384105,
                533.7748344370862,
                525.8278145695365
            ]
        },
        "99": {
            "Time": [
                96082.3296725804,
                33576.44506626725,
                16968.346316517385,
                10898.912791875251,
                6040.061887765204,
                3739.0707675805666,
                2150.023751726527,
                1191.5203624965375,
                903.5272495301851,
                672.6209041590807,
                440.0729753636,
                569.7367479619451,
                854.8879829113203,
                1306.6367630174332,
                2357.7440753763954,
                4254.401286043044,
                7819.714933826567,
                12631.898426345164,
                22793.468329097024,
                45942.67606939241,
                60586.58891884879,
                92602.38301349989
            ],
            "Temperature": [
                728.476821192053,
                730.4635761589404,
                730.4635761589404,
                728.476821192053,
                712.5827814569536,
                706.6225165562914,
                698.6754966887418,
                690.7284768211921,
                684.7682119205298,
                682.7814569536424,
                670.8609271523179,
                649.0066225165563,
                633.1125827814569,
                615.2317880794702,
                595.364238410596,
                585.4304635761589,
                571.523178807947,
                561.5894039735099,
                549.6688741721855,
                543.7086092715232,
                541.7218543046358,
                537.7483443708609
            ]
        }
    },
    "Bainite": {
        "1": {
            "Time": [
                309.9714981616543,
                218.33271991581574,
                153.78567664623773,
                114.48405228098508,
                85.22639112110035,
                64.62698345808204,
                49.00649829178506,
                45.52091131617149,
                49.00649829178506,
                54.74163404426357,
                73.5340780177471,
                114.48405228098508,
                287.9247767172699,
                482.5897618868565,
                685.142710388178,
                1047.192931941663,
                1542.591739241269,
                1997.103321834599,
                2538.2791702008803
            ],
            "Temperature": [
                517.8807947019868,
                507.94701986754967,
                498.0132450331126,
                490.0662251655629,
                472.18543046357615,
                456.2913907284768,
                440.3973509933775,
                430.4635761589404,
                414.5695364238411,
                400.6622516556292,
                380.794701986755,
                360.9271523178808,
                323.1788079470199,
                301.3245033112583,
                281.4569536423842,
                263.57615894039736,
                245.69536423841066,
                233.77483443708616,
                225.82781456953649
            ]
        },
        "99": {
            "Time": [
                96082.3296725804,
                38204.0565557718,
                24995.61452149194,
                14110.185078357483,
                7676.80024804864,
                4840.756280843709,
                2150.023751726527,
                1380.9784956898038,
                1009.2652967839676,
                920.3477097201213,
                954.9338708253493,
                1127.3776632880613,
                1459.549937316612,
                1960.6038591148783,
                2682.695795279725,
                4496.45751164443,
                7130.787864146678,
                8897.45269316968,
                15761.472759333088,
                17284.236505611796,
                20032.522884170143
            ],
            "Temperature": [
                482.11920529801324,
                478.1456953642384,
                474.17218543046357,
                468.2119205298013,
                462.25165562913907,
                458.27814569536423,
                446.3576158940397,
                442.3841059602649,
                436.42384105960264,
                424.50331125827813,
                416.5562913907285,
                402.6490066225166,
                378.8079470198676,
                356.953642384106,
                339.07284768211923,
                303.3112582781457,
                273.5099337748345,
                253.64238410596033,
                225.82781456953649,
                223.841059602649,
                223.841059602649
            ]
        }
    },
    "C": 1.05,
    "Si": 0.25,
    "Mn": 0.95,
    "P": 0.015,
    "S": 0.015,
    "Cr": 1.0,
    "W": 1.15,
    "Ms:": 210,
    "Mf:": 30,
    "Ac1:": 740,
    "Ac3:": 770,
    "Austenitization Temp:": 830.0,
    "Status": 1
}
