Repository: aserafeim/CCT_ML

File: Datenbank Stahlwissen/JSON files/new/125Cr2.json
{
    "Ferrite": {},
    "Pearlite": {
        "1": {
            "Time": [
                830.5290710979151,
                171.3448153143051,
                113.88108937271441,
                64.04004271197279,
                37.374952136428156,
                24.383540982688274,
                18.45563669007245,
                12.040517722974505,
                7.710752692535529,
                5.124805876960933,
                3.668733193018218,
                2.484055474186356,
                1.7134481531430519,
                1.2968902516716168,
                0.9284145445194745,
                0.7027068604841101,
                0.5945570708544392,
                0.5728811283775609,
                0.6286184113951677,
                0.7855273132638485,
                1.0771050560367692,
                1.2266189715032587
            ],
            "Temperature": [
                728.4090909090909,
                720.4545454545455,
                720.4545454545455,
                714.4886363636364,
                704.5454545454545,
                692.6136363636364,
                688.6363636363636,
                676.7045454545455,
                662.7840909090909,
                652.8409090909091,
                638.9204545454545,
                626.9886363636364,
                613.0681818181819,
                599.1477272727273,
                583.2386363636364,
                567.3295454545455,
                537.5,
                517.6136363636364,
                499.7159090909091,
                487.78409090909093,
                475.85227272727275,
                469.8863636363636
            ]
        },
        "99": {
            "Time": [
                846.0954407714701,
                293.5904573509336,
                181.16091942004132,
                103.78367193526968,
                64.04004271197279,
                38.78909771123469,
                21.4114047529743,
                15.907901866580412,
                12.266189715032585,
                7.855273132638481,
                5.519954321281569,
                3.343440111255776,
                2.5780439840196765,
                2.34945830379719,
                2.181271260987365,
                2.14114047529743,
                2.2638034095214477,
                2.626363527653332,
                3.2819278725114738,
                3.878909771123469
            ],
            "Temperature": [
                706.5340909090909,
                700.5681818181819,
                692.6136363636364,
                682.6704545454545,
                674.7159090909091,
                664.7727272727273,
                650.8522727272727,
                640.9090909090909,
                630.9659090909091,
                617.0454545454545,
                605.1136363636364,
                583.2386363636364,
                567.3295454545455,
                551.4204545454545,
                531.534090909091,
                517.6136363636364,
                507.67045454545456,
                495.7386363636364,
                479.8295454545455,
                471.875
            ]
        }
    },
    "Bainite": {
        "1": {
            "Time": [
                1.0771050560367692,
                72.92949827514617,
                2438.3540982688264
            ],
            "Temperature": [
                463.92045454545456,
                298.8636363636364,
                169.60227272727275
            ]
        },
        "99": {
            "Time": [
                4.41734470314007,
                230.62332316278327,
                8781.089165095364
            ],
            "Temperature": [
                461.9318181818182,
                320.7386363636364,
                191.47727272727275
            ]
        }
    },
    "C": 1.25,
    "Si": 0.25,
    "Mn": 0.32,
    "P": 0.0125,
    "S": 0.0125,
    "Cr": 0.5,
    "Mo": 0.05,
    "Ni": 0.2,
    "Ms:": 180,
    "Mf:": "",
    "Ac1:": 725,
    "Ac3:": 750,
    "Austenitization Temp:": 800.0,
    "Status": 1
}

File: Datenbank Stahlwissen/JSON files/new/13CrMo4-5.json
{
    "Ferrite": {
        "1": {
            "Time": [
                1.4917093453337442,
                1.266576946385542,
                1.037025590866764,
                0.9642963575895778,
                0.896667809791779,
                0.9131167633286498,
                1.075422076112561,
                1.3621048092382475,
                1.8553295113499624,
                2.71775639491095,
                4.12847323771536,
                6.271456597967247,
                10.433284560773005,
                15.283067326587684,
                23.64199986550075,
                37.243683865199586,
                64.25319632294844,
                103.076080197786,
                156.58019951383656,
                306.7906398943857,
                558.9441576403375,
                833.7822234717884,
                1546.9407652462,
                2393.025731180497,
                4128.473237715352,
                7659.678234751836,
                12287.787272810425,
                21199.020238496043,
                33395.21243998585,
                58670.67065993097,
                97605.36373078983,
                108853.42672606432
            ],
            "Temperature": [
                565.7980456026058,
                581.4332247557004,
                597.0684039087948,
                602.9315960912052,
                620.5211726384365,
                642.0195439739414,
                661.5635179153095,
                677.1986970684039,
                696.742671009772,
                714.3322475570033,
                735.8306188925081,
                751.4657980456026,
                767.1009771986971,
                778.8273615635179,
                790.5537459283388,
                804.2345276872965,
                812.0521172638437,
                821.8241042345277,
                825.7328990228013,
                831.5960912052117,
                839.413680781759,
                845.2768729641693,
                845.2768729641693,
                849.185667752443,
                851.1400651465798,
                851.1400651465798,
                853.0944625407166,
                851.1400651465798,
                851.1400651465798,
                853.0944625407166,
                855.0488599348535,
                855.0488599348535
            ]
        }
    },
    "Pearlite": {
        "1": {
            "Time": [
                101219.25999468785,
                57613.77281901926,
                45487.77947003771,
                28355.12583496649,
                21199.020238496043,
                16737.254139191595,
                11849.06851000665,
                8699.087199195199,
                6386.503549649844,
                4862.303966794009,
                3701.869055846206,
                2922.7352245833204,
                2069.1380811147874,
                1725.2105499420388,
                1546.9407652462,
                1362.1048092382462,
                1199.3539462092328,
                1243.760734726015,
                1387.0919878509274,
                1821.9074670360096,
                2481.628922836825,
                3319.3468184415724,
                4128.473237715352,
                5324.953129837531,
                6622.967617148322,
                8542.381193020121,
                12513.201009886972,
                17675.36622987672,
                25891.540726201176,
                37243.68386519956,
                48918.56223541822,
                70366.90038273054,
                85943.00333406636,
                97605.36373078983
            ],
            "Temperature": [
                747.557003257329,
                745.6026058631921,
                743.6482084690554,
                743.6482084690554,
                743.6482084690554,
                741.6938110749186,
                735.8306188925081,
                729.9674267100977,
                728.0130293159609,
                722.1498371335505,
                720.1954397394137,
                714.3322475570033,
                706.514657980456,
                698.6970684039088,
                694.7882736156351,
                686.9706840390879,
                677.1986970684039,
                673.2899022801303,
                663.5179153094463,
                653.7459283387623,
                642.0195439739414,
                634.2019543973942,
                628.3387622149837,
                622.4755700325733,
                614.657980456026,
                608.7947882736157,
                604.8859934853419,
                602.9315960912052,
                602.9315960912052,
                599.0228013029316,
                597.0684039087948,
                595.1140065146581,
                593.1596091205212,
                593.1596091205212
            ]
        },
        "99": {
            "Time": [
                104966.9629030877,
                79915.60266712525,
                53573.17289531733,
                34631.68991269747,
                24075.70134676237,
                16435.747993726967,
                12066.43415562024,
                8699.087199195199,
                6744.462874835747,
                5726.572150091959,
                5522.1126658075855,
                5831.623450243207,
                7253.144267119953,
                11018.063301098202,
                17356.960863182343,
                24967.118414657976,
                34007.83206542641,
                45487.77947003771,
                61959.123177707144,
                85943.00333406636,
                106892.53297133897
            ],
            "Temperature": [
                720.1954397394137,
                722.1498371335505,
                720.1954397394137,
                716.28664495114,
                710.4234527687297,
                704.5602605863193,
                702.6058631921824,
                696.742671009772,
                690.8794788273616,
                685.0162866449512,
                683.0618892508144,
                677.1986970684039,
                671.3355048859935,
                663.5179153094463,
                653.7459283387623,
                649.8371335504886,
                645.9283387622149,
                642.0195439739414,
                636.1563517915309,
                630.2931596091205,
                630.2931596091205
            ]
        }
    },
    "Bainite": {
        "1": {
            "Time": [
                0.6582957520671537,
                0.6464371632490062,
                0.6233570019315559,
                0.6121278023664561,
                0.5902726102012864,
                0.6011008864405586,
                0.6582957520671537,
                0.7476256801637688,
                0.896667809791779,
                1.0951501934480194,
                1.5469407652462,
                2.481628922836826,
                3.569698846826065,
                5.831623450243208,
                11.42601360502879,
                21.983926488622892,
                43.0735360906202,
                78.47599703514605,
                221.17541055781555,
                388.5739518570974,
                707.9457843841376,
                1575.3186734235155,
                2620.7225924284066,
                5623.413251903484,
                14211.227076380046,
                28355.12583496649,
                60842.986907664184,
                104966.9629030877
            ],
            "Temperature": [
                362.5407166123779,
                380.1302931596091,
                403.5830618892508,
                430.94462540716614,
                460.26058631921825,
                481.75895765472313,
                499.3485342019544,
                514.9837133550488,
                536.4820846905537,
                548.2084690553746,
                557.9804560260586,
                567.7524429967427,
                571.6612377850163,
                573.6156351791531,
                575.5700325732898,
                575.5700325732898,
                575.5700325732898,
                575.5700325732898,
                575.5700325732898,
                575.5700325732898,
                577.5244299674267,
                577.5244299674267,
                579.4788273615635,
                579.4788273615635,
                577.5244299674267,
                571.6612377850163,
                569.7068403908795,
                571.6612377850163
            ]
        },
        "99": {
            "Time": [
                12.742749857031338,
                13.70383450663168,
                14.471925421217021,
                16.737254139191606,
                21.983926488622892,
                29.94441199609333,
                43.86370005779538,
                71.65774841172133,
                119.21085133652907,
                184.41212559218127,
                306.7906398943857,
                529.2784485692632,
                864.6535029500357,
                1464.837581833899,
                3259.551857071826,
                4604.239376758777,
                12066.43415562024,
                21199.020238496043,
                45487.77947003771,
                58670.67065993097,
                97605.36373078983
            ],
            "Temperature": [
                362.5407166123779,
                385.99348534201954,
                407.4918566775244,
                432.8990228013029,
                456.35179153094464,
                466.1237785016287,
                475.8957654723127,
                489.57654723127035,
                497.3941368078176,
                503.257328990228,
                505.21172638436485,
                507.1661237785016,
                507.1661237785016,
                511.07491856677524,
                511.07491856677524,
                513.0293159609121,
                513.0293159609121,
                513.0293159609121,
                516.9381107491856,
                518.8925081433224,
                520.8469055374593
            ]
        }
    },
    "C": 0.14,
    "S": 0.013,
    "Mn": 0.52,
    "P": 0.012,
    "Cr": 0.93,
    "Mo": 0.47,
    "Ni": 0.13,
    "Cu": 0.15,
    "Ms:": 360,
    "Mf:": "",
    "Ac1:": 765,
    "Ac3:": 885,
    "Austenitization Temp:": 935.0,
    "Austenitization Time:": 1800.0,
    "Status": 1
}

File: Datenbank Stahlwissen/JSON files/new/15Cr3.json
{
    "Ferrite": {
        "1": {
            "Time": [
                0.5900209471999381,
                0.5681994622034233,
                0.5681994622034233,
                0.6362102396092691,
                0.7537900650734416,
                0.9630157452882426,
                1.3018659994647328,
                1.7599453475758238,
                2.3792061761558396,
                3.7396540137691576,
                6.458732524968399,
                9.776424095232745,
                12.96969083066945,
                17.533253842037894
            ],
            "Temperature": [
                542.4242424242424,
                568.6868686868686,
                590.9090909090909,
                613.1313131313132,
                631.3131313131313,
                657.5757575757575,
                681.8181818181818,
                706.060606060606,
                732.3232323232323,
                752.5252525252525,
                768.6868686868687,
                782.8282828282828,
                792.929292929293,
                807.070707070707
            ]
        }
    },
    "Pearlite": {
        "1": {
            "Time": [
                11029.433117916135,
                1336.6660368171576,
                474.1776502284901,
                156.00051170702318,
                85.36114445475063,
                45.83646634100423,
                29.1616292336525,
                17.866760939804873,
                12.96969083066945,
                10.151883957314256,
                8.251450111038352,
                6.7067776997095905,
                5.878016072274914,
                5.055502398697199,
                5.055502398697199,
                4.777650786415173,
                5.660622028658095,
                6.581586683076283,
                7.231812137497596,
                8.40840427389336,
                19.631901066424238,
                37.96453358828898
            ],
            "Temperature": [
                730.3030303030303,
                724.2424242424242,
                718.1818181818181,
                708.0808080808081,
                702.0202020202021,
                691.9191919191919,
                681.8181818181818,
                665.6565656565656,
                647.4747474747475,
                627.2727272727273,
                611.1111111111111,
                596.969696969697,
                584.8484848484848,
                568.6868686868686,
                564.6464646464647,
                548.4848484848485,
                528.2828282828282,
                516.1616161616162,
                508.0808080808081,
                502.020202020202,
                483.83838383838383,
                475.75757575757575
            ]
        },
        "99": {
            "Time": [
                11670.86672438304,
                2787.223849156613,
                1583.699092131345,
                492.388263170674,
                285.0964546961238,
                156.00051170702318,
                88.63940685538942,
                64.34438263328994,
                53.29390921031751,
                51.32287369749787,
                54.307634166878316,
                69.3815283794727,
                107.01875684486049,
                184.83141035791343,
                350.7584831477019,
                551.3248000584241,
                759.4929232650903,
                1007.5655788738645
            ],
            "Temperature": [
                714.1414141414141,
                712.1212121212121,
                712.1212121212121,
                693.939393939394,
                687.8787878787879,
                675.7575757575758,
                663.6363636363636,
                651.5151515151515,
                635.3535353535353,
                625.2525252525252,
                609.090909090909,
                590.9090909090909,
                572.7272727272727,
                558.5858585858585,
                548.4848484848485,
                542.4242424242424,
                536.3636363636363,
                536.3636363636363
            ]
        }
    },
    "Bainite": {
        "1": {
            "Time": [
                0.27249082397702096,
                0.31091023895708436,
                0.3547465389018129,
                0.5471850285662083,
                0.6362102396092691,
                0.81279988480299,
                1.0987946350525606,
                1.663218333366868,
                2.248444439762121,
                3.339885571089684,
                5.055502398697199
            ],
            "Temperature": [
                459.5959595959596,
                495.95959595959596,
                508.0808080808081,
                526.2626262626262,
                532.3232323232323,
                538.3838383838383,
                542.4242424242424,
                546.4646464646464,
                546.4646464646464,
                546.4646464646464,
                546.4646464646464
            ]
        },
        "99": {
            "Time": [
                25.08102814417645,
                41.715225829084666,
                54.307634166878316,
                76.23605115511157,
                156.00051170702318,
                331.48071362487417,
                934.4156384190183
            ],
            "Temperature": [
                421.2121212121212,
                435.35353535353534,
                443.4343434343434,
                451.5151515151515,
                459.5959595959596,
                455.55555555555554,
                453.5353535353535
            ]
        }
    },
    "C": 0.15,
    "Si": 0.28,
    "Mn": 0.5,
    "P": 0.0175,
    "S": 0.0175,
    "Cr": 0.55,
    "Austenitization Temp:": 920.0,
    "Status": 1
}

File: Datenbank Stahlwissen/JSON files/new/15NiCr13.json
{
    "Ferrite": {
        "1": {
            "Time": [
                9.345192145605376,
                6.701981251115027,
                5.675585822624447,
                5.271389821830873,
                4.987247973892743,
                5.889161658423268,
                7.769164759280649,
                14.030037231905743,
                21.85607601709794,
                33.42444241569056,
                72.60433748634357,
                382.7257656462852,
                553.7522553121086,
                1117.193350799814,
                2212.6859902218694,
                3780.420477479714,
                7626.98585902345,
                14829.380021071836,
                32212.274429975623
            ],
            "Temperature": [
                523.1075697211155,
                537.0517928286853,
                543.0278884462151,
                550.9960159362549,
                560.9561752988047,
                584.8605577689243,
                600.796812749004,
                626.6932270916335,
                642.6294820717131,
                656.5737051792828,
                672.5099601593625,
                700.398406374502,
                704.3824701195219,
                714.3426294820717,
                724.3027888446215,
                728.2868525896414,
                736.2549800796812,
                746.215139442231,
                754.183266932271
            ]
        }
    },
    "Pearlite": {
        "1": {
            "Time": [
                18853.894366773304,
                4464.086695756201,
                2711.159574532113,
                1740.3704920575194,
                1343.8235448083944,
                946.097356192216,
                963.7340850554939,
                1319.2310230045068,
                2093.4163654324648,
                3261.1365502494796,
                5469.755509920902,
                6954.180987309488,
                8841.461582065504,
                12558.289236022987
            ],
            "Temperature": [
                656.5737051792828,
                654.5816733067729,
                656.5737051792828,
                646.6135458167331,
                640.6374501992032,
                624.7011952191235,
                608.7649402390439,
                592.8286852589641,
                580.8764940239043,
                568.9243027888447,
                550.9960159362549,
                547.0119521912351,
                543.0278884462151,
                535.0597609561753
            ]
        },
        "99": {
            "Time": [
                88960.63228064448,
                40954.29603619914,
                25808.615404180764,
                17190.72201858575,
                9696.857556996398,
                7215.871156937497,
                5174.921226953978,
                4146.169559796821,
                3922.680058848414,
                4718.422122774909,
                6826.9166242022275,
                10833.264786329299,
                16264.096652819286,
                29370.709548898263,
                34047.5261019873,
                36658.198875673006,
                66199.63805837966
            ],
            "Temperature": [
                642.6294820717131,
                636.6533864541833,
                636.6533864541833,
                636.6533864541833,
                632.6693227091633,
                630.6772908366534,
                626.6932270916335,
                622.7091633466135,
                610.7569721115538,
                598.8047808764941,
                578.8844621513945,
                566.9322709163347,
                556.9721115537849,
                552.9880478087649,
                547.0119521912351,
                543.0278884462151,
                533.0677290836653
            ]
        }
    },
    "Bainite": {
        "1": {
            "Time": [
                3.1428684494957126,
                2.9734595309278227,
                2.9734595309278227,
                3.0853526683728347,
                3.511191734215132,
                4.382392079060471,
                5.369656741627011,
                10.061756357240412,
                16.264096652819283,
                23.970613221074743,
                41.71774792648231,
                59.255309755456786,
                128.71396488347744,
                179.47778255253672,
                290.1127694637133,
                862.6385794057439,
                1319.2310230045068,
                2865.624300488264,
                4382.392079060475,
                7350.386238577155,
                11881.364244498502
            ],
            "Temperature": [
                423.50597609561754,
                447.41035856573706,
                457.37051792828686,
                475.2988047808765,
                489.2430278884462,
                499.203187250996,
                507.17131474103587,
                517.1314741035857,
                521.1155378486055,
                521.1155378486055,
                521.1155378486055,
                521.1155378486055,
                521.1155378486055,
                521.1155378486055,
                521.1155378486055,
                523.1075697211155,
                523.1075697211155,
                523.1075697211155,
                523.1075697211155,
                523.1075697211155,
                535.0597609561753
            ]
        },
        "99": {
            "Time": [
                81.11308307896873,
                141.16681631044725,
                279.5915644420272,
                419.7538154090364,
                630.1809065737273,
                981.6995900251235,
                1529.2975001341836,
                2426.7594974416525,
                4146.169559796821,
                6110.774486184285,
                9345.192145605379,
                14030.03723190572,
                23531.941171779898,
                38746.75120456133,
                71275.64834438903,
                95781.89441667347,
                182823.52806925742
            ],
            "Temperature": [
                411.55378486055776,
                427.49003984063745,
                437.45019920318725,
                441.43426294820716,
                441.43426294820716,
                441.43426294820716,
                441.43426294820716,
                441.43426294820716,
                441.43426294820716,
                443.42629482071715,
                443.42629482071715,
                441.43426294820716,
                439.44223107569724,
                437.45019920318725,
                437.45019920318725,
                435.45816733067727,
                447.41035856573706
            ]
        }
    },
    "C": 0.15,
    "Si": 0.28,
    "Mn": 0.5,
    "P": 0.0125,
    "S": 0.0175,
    "Cr": 0.75,
    "Ni": 3.25,
    "Cu": 0.2,
    "Ms:": 410,
    "Mf:": 270,
    "Ac1:": 705,
    "Ac3:": 785,
    "Austenitization Temp:": 840.0,
    "Status": 1
}

File: Datenbank Stahlwissen/JSON files/new/15NiCr14.json
{
    "Ferrite": {
        "1": {
            "Time": [
                33893.81712882043,
                20954.87818634361,
                12955.369356469466,
                6182.507596208582,
                3549.774809853624,
                1662.9666285477497,
                954.8159797274034,
                423.16137934508833,
                194.60617942055623,
                99.99999999999997,
                48.612391624802314,
                36.16037550484815,
                28.96325644291159,
                31.769328263969367,
                36.835372007880714,
                52.345035901617486,
                89.49674265472474,
                180.72911105418297,
                351.7100181232798,
                737.0040586690025,
                1602.5783712413847,
                2896.3256442911575,
                6069.215106410443,
                10376.819370522187,
                16784.159516254833,
                23414.123871733274,
                35827.529929086355
            ],
            "Temperature": [
                707.1146245059289,
                705.1383399209486,
                701.1857707509881,
                691.304347826087,
                687.3517786561265,
                683.399209486166,
                681.4229249011858,
                667.5889328063241,
                661.6600790513834,
                651.7786561264822,
                637.9446640316205,
                630.0395256916996,
                614.2292490118577,
                600.395256916996,
                596.4426877470356,
                584.5849802371541,
                576.6798418972332,
                562.8458498023715,
                554.9407114624506,
                547.0355731225296,
                539.1304347826087,
                535.1778656126482,
                529.2490118577075,
                525.296442687747,
                517.3913043478261,
                509.4861660079051,
                505.5335968379447
            ]
        }
    },
    "Pearlite": {
        "1": {
            "Time": [
                95481.5979727403,
                35827.529929086355,
                22150.39759399663,
                13950.131878249616,
                9116.735551427999,
                7037.032523411165,
                5533.142912987595,
                5533.142912987595,
                6535.232520376659,
                10186.667448445623,
                13443.552769048189,
                19823.88433169748,
                30900.096759191594,
                62399.44441689824,
                76477.5799214997,
                92014.32015283853
            ],
            "Temperature": [
                655.7312252964427,
                649.802371541502,
                643.8735177865613,
                635.9683794466403,
                630.0395256916996,
                622.1343873517786,
                610.2766798418972,
                600.395256916996,
                588.5375494071146,
                572.7272727272727,
                566.798418972332,
                552.9644268774704,
                541.106719367589,
                515.4150197628459,
                507.50988142292493,
                501.5810276679842
            ]
        },
        "99": {
            "Time": [
                100929.02183438424,
                54822.11966808709,
                44730.361663597236,
                28696.65822228789,
                18072.91110541832,
                13197.203930613765,
                11173.5910194851,
                12955.369356469466,
                16174.666742233381,
                22563.873414089372,
                33272.72368549953,
                44730.361663597236,
                54822.11966808709,
                79359.40327400752,
                95481.5979727403
            ],
            "Temperature": [
                635.9683794466403,
                628.0632411067194,
                628.0632411067194,
                622.1343873517786,
                618.1818181818182,
                612.2529644268775,
                604.3478260869565,
                596.4426877470356,
                586.5612648221344,
                574.703557312253,
                564.8221343873518,
                558.8932806324111,
                552.9644268774704,
                537.1541501976285,
                529.2490118577075
            ]
        }
    },
    "Bainite": {
        "1": {
            "Time": [
                30.05464804902062,
                18.928161540172447,
                12.600901200671299,
                8.704804787452366,
                6.239944441689819,
                4.728232188043202,
                4.077948784067486,
                3.582752992908634,
                3.327272368549952,
                3.327272368549952,
                3.6496313288683537,
                4.231613793450884
            ],
            "Temperature": [
                600.395256916996,
                586.5612648221344,
                572.7272727272727,
                554.9407114624506,
                539.1304347826087,
                517.3913043478261,
                495.6521739130435,
                469.96047430830043,
                448.2213438735178,
                440.3162055335969,
                420.5533596837945,
                394.8616600790514
            ]
        },
        "99": {
            "Time": [
                139.5013187824962,
                96.36864286572603,
                86.24679630538962,
                83.11486711467114,
                83.11486711467114,
                92.8691532778186,
                120.3154182536718,
                161.74666742233387,
                247.49948363430474,
                431.06042484139607,
                972.6392859944856,
                1602.5783712413847,
                3061.5670495544855,
                8311.48671146712,
                15878.271106907914,
                22985.067481815226,
                37871.56506866569,
                59031.57047645997,
                82349.81931268031
            ],
            "Temperature": [
                398.8142292490119,
                422.52964426877475,
                436.3636363636364,
                446.24505928853756,
                466.00790513833994,
                477.8656126482214,
                489.7233201581028,
                491.699604743083,
                491.699604743083,
                491.699604743083,
                491.699604743083,
                491.699604743083,
                489.7233201581028,
                485.7707509881423,
                485.7707509881423,
                489.7233201581028,
                499.60474308300394,
                501.5810276679842,
                505.5335968379447
            ]
        }
    },
    "C": 0.12,
    "Si": 0.34,
    "Mn": 0.4,
    "P": 0.006,
    "S": 0.007,
    "Cr": 0.78,
    "Ni": 3.45,
    "Ms:": 390,
    "Mf:": "",
    "Ac1:": 680,
    "Ac3:": 790,
    "Austenitization Temp:": 830.0,
    "Austenitization Time:": 600.0,
    "Status": 1
}
