Repository: aserafeim/CCT_ML

File: Datenbank Stahlwissen/JSON files/new/15NiCuMoNb5-6-4.json
{
    "Ferrite": {
        "1": {
            "Time": [
                39.51007180206431,
                32.07545602050024,
                28.090513016247815,
                23.685665774308045,
                17.16200014221689,
                12.915496650148839,
                10.485185824519881,
                9.537265402216086,
                8.841013579119872,
                8.841013579119872,
                9.537265402216086,
                11.527321211923816
            ],
            "Temperature": [
                706.1224489795918,
                702.0408163265306,
                689.795918367347,
                681.6326530612245,
                661.2244897959183,
                640.8163265306123,
                620.4081632653061,
                604.0816326530612,
                583.6734693877551,
                571.4285714285714,
                555.1020408163265,
                526.530612244898
            ]
        }
    },
    "Pearlite": {
        "1": {
            "Time": [
                31176.4858264485,
                21749.464056362147,
                17000.14692817609,
                12086.610496595089,
                10000.0,
                8273.618151935216,
                9447.32034652811,
                13542.138239277443,
                17994.67606115807,
                20547.415430575194,
                25794.233904725574
            ],
            "Temperature": [
                689.795918367347,
                677.5510204081633,
                669.3877551020408,
                661.2244897959183,
                653.0612244897959,
                634.6938775510204,
                618.3673469387755,
                604.0816326530612,
                600.0,
                595.9183673469388,
                593.8775510204082
            ]
        },
        "99": {
            "Time": [
                34275.15471781523,
                28900.49955795756,
                23911.16977427133,
                19411.80158658386,
                17656.864338394982,
                19047.386349898803,
                22165.575534665593,
                25310.002092877785,
                29453.424888145215,
                36974.40845672413
            ],
            "Temperature": [
                669.3877551020408,
                665.3061224489795,
                659.1836734693877,
                651.0204081632653,
                638.7755102040817,
                630.6122448979592,
                622.4489795918367,
                618.3673469387755,
                614.2857142857142,
                606.1224489795918
            ]
        }
    },
    "Bainite": {
        "1": {
            "Time": [
                3.768180408369013,
                4.468952733584373,
                4.820893883797907,
                5.504789807854971,
                6.528521141127845,
                8.195590434971,
                10.485185824519881,
                13.932624155766167,
                17.49034410652405,
                27.045733569217894,
                35.93813663804625,
                56.63519755461282
            ],
            "Temperature": [
                412.2448979591837,
                440.81632653061223,
                457.1428571428571,
                477.55102040816325,
                493.87755102040813,
                508.16326530612247,
                516.3265306122448,
                522.4489795918367,
                528.5714285714286,
                536.7346938775511,
                542.8571428571429,
                542.8571428571429
            ]
        },
        "99": {
            "Time": [
                234.6228848142262,
                234.6228848142262,
                289.00499557957545,
                336.31711678115965,
                464.1588833612774,
                804.173567734776,
                1447.0842848333052,
                2195.653407028963,
                3951.0071802064276,
                10000.0,
                20547.415430575194,
                27303.22774987191,
                60519.17570299644
            ],
            "Temperature": [
                410.2040816326531,
                432.65306122448976,
                455.1020408163265,
                465.3061224489796,
                485.7142857142857,
                500.0,
                508.16326530612247,
                514.2857142857142,
                522.4489795918367,
                528.5714285714286,
                530.6122448979592,
                530.6122448979592,
                522.4489795918367
            ]
        }
    },
    "C": 0.12,
    "Si": 0.37,
    "Mn": 0.97,
    "P": 0.007,
    "S": 0.013,
    "Cr": 0.27,
    "Mo": 0.33,
    "Ni": 1.12,
    "Cu": 0.53,
    "Nb": 0.03,
    "Ms:": 400,
    "Mf:": "",
    "Ac1:": 710,
    "Ac3:": 815,
    "Austenitization Temp:": 900.0,
    "Austenitization Time:": 600.0,
    "Status": 1
}

File: Datenbank Stahlwissen/JSON files/new/16MnCr5.json
{
    "Ferrite": {
        "1": {
            "Time": [
                0.6642657451654531,
                0.6642657451654531,
                0.6894338418722844,
                0.7852721375823198,
                1.0187681759746878,
                1.7796576826670658,
                3.475760137530578,
                6.540521569608144,
                14.822746030235386,
                37.557543041065415,
                74.72843172409253,
                151.47812916146097,
                236.6785040500847,
                356.3009319276783
            ],
            "Temperature": [
                546.4646464646464,
                592.9292929292928,
                621.2121212121212,
                651.5151515151515,
                681.8181818181818,
                714.1414141414141,
                740.4040404040404,
                760.6060606060606,
                788.8888888888889,
                807.070707070707,
                817.1717171717172,
                823.2323232323232,
                823.2323232323232,
                823.2323232323232
            ]
        }
    },
    "Pearlite": {
        "1": {
            "Time": [
                6851.738941616481,
                2967.6258955516137,
                2045.981722409827,
                1149.649026515952,
                497.9361080385157,
                236.6785040500847,
                163.1741703358347,
                138.02987099937087,
                123.45846171247206,
                114.60917356507707,
                110.42531343436099,
                110.42531343436099,
                125.77555184745607,
                148.68753533308706,
                189.34523233036552,
                236.6785040500847,
                279.79319443742065
            ],
            "Temperature": [
                734.3434343434343,
                734.3434343434343,
                730.3030303030303,
                724.2424242424242,
                708.0808080808081,
                700.0,
                689.8989898989898,
                679.7979797979798,
                673.7373737373737,
                659.5959595959596,
                647.4747474747475,
                633.3333333333333,
                619.1919191919192,
                609.090909090909,
                594.9494949494949,
                582.8282828282828,
                572.7272727272727
            ]
        },
        "99": {
            "Time": [
                4385.225437115153,
                2374.1311739232633,
                1519.4829376380408,
                954.5783377533488,
                683.0538011780095,
                526.5016430471144,
                488.762919554416,
                567.1542767279188,
                1028.283945317513,
                1698.8226724903043,
                2967.6258955516137,
                4812.478200233052,
                8099.890328529643
            ],
            "Temperature": [
                716.1616161616162,
                702.0202020202021,
                700.0,
                685.8585858585859,
                671.7171717171717,
                661.6161616161617,
                645.4545454545455,
                625.2525252525252,
                590.9090909090909,
                576.7676767676767,
                566.6666666666666,
                554.5454545454545,
                554.5454545454545
            ]
        }
    },
    "Bainite": {
        "1": {
            "Time": [
                0.7708055238681022,
                0.6767328015646753,
                0.5941411556255792,
                0.5515541493286598,
                0.5120197056898922,
                0.5120197056898922,
                0.5831956372774852,
                0.7155555224368633,
                0.8459051497874116,
                1.3717699723940802,
                2.2245435645296254,
                4.186041208435085,
                9.664850816283458,
                19.95880750127167,
                33.59270320241791,
                93.40934130101495,
                163.1741703358347
            ],
            "Temperature": [
                384.84848484848476,
                401.010101010101,
                425.25252525252523,
                447.47474747474746,
                475.75757575757575,
                500.0,
                524.2424242424242,
                546.4646464646464,
                556.5656565656566,
                572.7272727272727,
                580.8080808080808,
                584.8484848484848,
                584.8484848484848,
                584.8484848484848,
                586.8686868686868,
                592.9292929292928,
                592.9292929292928
            ]
        },
        "99": {
            "Time": [
                60.90553981563961,
                53.47234200322043,
                53.47234200322043,
                60.90553981563961,
                72.0004362557032,
                102.5102187232112,
                163.1741703358347,
                274.63872648920693,
                391.01535193882603,
                683.0538011780095,
                1149.649026515952,
                2008.2897862925213,
                3443.5953527837773,
                4812.478200233052,
                6479.995394010845,
                8725.305042289501
            ],
            "Temperature": [
                386.86868686868684,
                405.050505050505,
                425.25252525252523,
                447.47474747474746,
                457.57575757575756,
                471.7171717171717,
                479.7979797979798,
                483.83838383838383,
                487.8787878787879,
                487.8787878787879,
                487.8787878787879,
                487.8787878787879,
                489.8989898989899,
                491.9191919191919,
                489.8989898989899,
                489.8989898989899
            ]
        }
    },
    "C": 0.17,
    "Si": 0.28,
    "Mn": 1.15,
    "P": 0.0125,
    "S": 0.0175,
    "Cr": 0.95,
    "Cu": 0.2,
    "Ms:": 390,
    "Mf:": "",
    "Ac1:": 765,
    "Ac3:": 840,
    "Austenitization Temp:": 880.0,
    "Status": 1
}

File: Datenbank Stahlwissen/JSON files/new/16MnCrS5.json
{
    "Ferrite": {
        "1": {
            "Time": [
                0.6314216791431988,
                0.6086183578664466,
                0.679623473599437,
                0.7589124775771553,
                0.929075736302999,
                1.418264356686352,
                2.1255730661146126,
                3.3663289309275655,
                5.234194301021797,
                8.289538471539789,
                13.873068285889126,
                21.971162448387968,
                46.701311131522274,
                99.26704909340226,
                157.21197477429294,
                222.96814026665376,
                353.12081867256745
            ],
            "Temperature": [
                556.2913907284768,
                592.0529801324503,
                619.8675496688742,
                639.7350993377484,
                665.5629139072848,
                689.4039735099338,
                715.2317880794702,
                735.0993377483444,
                752.9801324503311,
                770.8609271523179,
                786.7549668874173,
                792.7152317880794,
                802.6490066225166,
                808.6092715231788,
                812.5827814569536,
                818.5430463576159,
                820.5298013245033
            ]
        }
    },
    "Pearlite": {
        "1": {
            "Time": [
                6574.933638471219,
                2435.4626274809075,
                1064.5266775050732,
                519.5830226439368,
                263.10420886413004,
                154.3470746041356,
                119.31012928075586,
                106.8449483875321,
                104.89789498237411,
                110.84814620992431,
                146.0618312190748,
                188.95475594479512,
                231.32216717245427,
                353.12081867256745
            ],
            "Temperature": [
                737.0860927152318,
                735.0993377483444,
                727.1523178807947,
                719.205298013245,
                709.2715231788079,
                695.364238410596,
                679.4701986754967,
                663.5761589403974,
                643.7086092715232,
                627.8145695364238,
                607.9470198675497,
                596.0264900662252,
                586.0927152317881,
                570.1986754966888
            ]
        },
        "99": {
            "Time": [
                4228.614387087944,
                1917.5540040960166,
                1210.785169114071,
                778.7065037174955,
                539.050425232368,
                456.81926314632943,
                500.8186707272067,
                559.2472199429882,
                710.2932698554357,
                1026.0820934233848,
                1814.6210416885265,
                2621.382232165656,
                4001.6253141272114,
                5082.416912859155,
                7208.210753328022
            ],
            "Temperature": [
                715.2317880794702,
                709.2715231788079,
                697.3509933774835,
                687.4172185430464,
                673.5099337748345,
                657.6158940397352,
                639.7350993377484,
                627.8145695364238,
                609.9337748344371,
                596.0264900662252,
                582.1192052980132,
                574.1721854304635,
                568.2119205298013,
                566.2251655629138,
                564.2384105960265
            ]
        }
    },
    "Bainite": {
        "1": {
            "Time": [
                133.22957391827225,
                62.679366822146406,
                43.38905502583448,
                24.0873563342019,
                13.128371649811248,
                3.759065318593803,
                2.2052126709627777,
                1.3924190875671754,
                1.056724219571327,
                0.84745181853703,
                0.7050871688945287,
                0.5975274035067945,
                0.5350994502536089,
                0.4971479157397017,
                0.4971479157397017,
                0.5551482123742943,
                0.6672385811130135,
                0.7450826882798273
            ],
            "Temperature": [
                588.0794701986755,
                586.0927152317881,
                584.1059602649007,
                582.1192052980132,
                582.1192052980132,
                582.1192052980132,
                580.1324503311258,
                578.1456953642385,
                572.1854304635762,
                558.2781456953642,
                542.3841059602648,
                526.4900662251655,
                508.60927152317885,
                478.8079470198676,
                458.9403973509934,
                435.0993377483444,
                405.29801324503313,
                379.4701986754967
            ]
        },
        "99": {
            "Time": [
                56.13080593782918,
                49.35040655841558,
                53.117743398177545,
                60.41574840947444,
                72.6143349596871,
                117.13592079461061,
                160.1300515466373,
                258.3096167611677,
                440.3215774205715,
                902.1350687328576,
                1428.7362922936072,
                2347.507717812095,
                4809.596315414156,
                8663.625691676385
            ],
            "Temperature": [
                401.3245033112583,
                423.1788079470199,
                441.05960264900665,
                462.91390728476824,
                476.82119205298017,
                484.76821192052984,
                488.74172185430467,
                488.74172185430467,
                492.7152317880795,
                496.68874172185434,
                498.67549668874176,
                498.67549668874176,
                498.67549668874176,
                498.67549668874176
            ]
        }
    },
    "C": 0.17,
    "Si": 0.28,
    "Mn": 1.15,
    "P": 0.0125,
    "S": 0.03,
    "Cr": 0.95,
    "Cu": 0.2,
    "Ms:": 380,
    "Mf:": "",
    "Ac1:": 765,
    "Ac3:": 840,
    "Austenitization Temp:": 880.0,
    "Status": 1
}

File: Datenbank Stahlwissen/JSON files/new/16Mo3.json
{
    "Ferrite": {
        "1": {
            "Time": [
                212.27170561448742,
                121.71559200950522,
                66.01547198842249,
                37.852959402185,
                22.1108518686445,
                9.962989991543582,
                6.152475875790574,
                4.168384706961641,
                3.1564204396029973,
                2.574115438474159,
                2.260826894206825,
                1.9491940296028527,
                1.8098765510223573,
                1.6496480740980204,
                1.53174046370208,
                1.53174046370208,
                1.503604633607793,
                1.503604633607793
            ],
            "Temperature": [
                819.3548387096774,
                809.2741935483871,
                803.2258064516129,
                793.1451612903226,
                783.0645161290322,
                768.9516129032259,
                758.8709677419355,
                744.758064516129,
                726.6129032258065,
                708.4677419354839,
                690.3225806451612,
                668.1451612903226,
                645.9677419354839,
                621.7741935483871,
                597.5806451612902,
                577.4193548387098,
                559.2741935483871,
                531.0483870967741
            ]
        }
    },
    "Pearlite": {
        "1": {
            "Time": [
                27314.47859212078,
                7323.76329694973,
                3554.059037181061,
                2000.4477578829328,
                762.8649560764585,
                337.42740677370483,
                160.7382229456788,
                106.90192046030013,
                69.79114477522359,
                45.56329641285619,
                35.80512956395807,
                33.2459793227094,
                33.86808649412554,
                40.01791232018856,
                63.61253064608687,
                90.47357242349298,
                189.92534796611,
                285.57263324141536
            ],
            "Temperature": [
                722.5806451612904,
                722.5806451612904,
                722.5806451612904,
                720.5645161290322,
                706.4516129032259,
                688.3064516129032,
                668.1451612903226,
                660.0806451612904,
                641.9354838709678,
                615.7258064516129,
                573.3870967741935,
                553.2258064516129,
                535.0806451612902,
                527.016129032258,
                506.85483870967744,
                496.7741935483871,
                484.6774193548387,
                476.61290322580646
            ]
        },
        "99": {
            "Time": [
                20683.30650510229,
                7323.76329694973,
                4607.29536294872,
                2037.8806421466911,
                1007.4432976318045,
                610.7019511920114,
                377.1286556742746,
                246.20924014946272,
                146.50805866648403,
                103.01072591890262,
                84.00702789442975,
                101.11856967505788,
                143.81692009322927,
                228.61158182509766,
                301.90560470261823,
                471.094344441801,
                657.7114867076792,
                952.9410215140479,
                1355.330115774478,
                1823.3480008684419
            ],
            "Temperature": [
                700.4032258064516,
                698.3870967741935,
                698.3870967741935,
                690.3225806451612,
                672.1774193548388,
                652.016129032258,
                629.8387096774193,
                607.6612903225807,
                583.4677419354839,
                561.2903225806451,
                535.0806451612902,
                527.016129032258,
                514.9193548387098,
                508.8709677419355,
                506.85483870967744,
                500.80645161290323,
                500.80645161290323,
                500.80645161290323,
                502.8225806451613,
                506.85483870967744
            ]
        }
    },
    "Bainite": {
        "1": {
            "Time": [
                33.86808649412554,
                16.435427251807724,
                10.532810808591444,
                4.091817581745637,
                1.7766317681509012,
                1.3961353908567937,
                1.2262155738726337,
                1.2262155738726337,
                1.2262155738726337
            ],
            "Temperature": [
                543.1451612903226,
                541.1290322580645,
                539.1129032258065,
                531.0483870967741,
                520.9677419354839,
                510.88709677419354,
                488.7096774193548,
                476.61290322580646,
                452.4193548387097
            ]
        },
        "99": {
            "Time": [
                67.25077019244823,
                75.16340417702546,
                79.46228156389468,
                87.18036431610668,
                115.13082756754379,
                141.1752137961671,
                186.43669734441298,
                193.47927910035418,
                232.88941954922302
            ],
            "Temperature": [
                444.35483870967744,
                462.5,
                466.53225806451616,
                470.56451612903226,
                476.61290322580646,
                476.61290322580646,
                478.6290322580645,
                478.6290322580645,
                480.64516129032256
            ]
        }
    },
    "C": 0.15,
    "Si": 0.24,
    "Mn": 0.67,
    "P": 0.0075,
    "S": 0.033,
    "Cr": 0.15,
    "Mo": 0.25,
    "Ni": 0.08,
    "Cu": 0.1,
    "Ms:": 450,
    "Mf:": "",
    "Ac1:": 745,
    "Ac3:": 880,
    "Austenitization Temp:": 930.0,
    "Austenitization Time:": 600.0,
    "Status": 1
}

File: Datenbank Stahlwissen/JSON files/new/17CrS3.json
{
    "Ferrite": {
        "1": {
            "Time": [
                2.482816985001553,
                3.8416532929073046,
                4.524891967846671,
                6.277522957390978,
                8.24653909022235,
                13.23253252019473,
                19.743249843512377,
                29.4573932683307,
                40.86715524278935,
                63.23359412257181
            ],
            "Temperature": [
                555.859375,
                608.59375,
                628.125,
                655.46875,
                676.953125,
                712.109375,
                735.546875,
                760.9375,
                782.421875,
                792.1875
            ]
        }
    },
    "Pearlite": {
        "1": {
            "Time": [
                3520.4929221084167,
                2234.246681953604,
                1497.4607580526163,
                916.400480128743,
                540.7759607580565,
                330.93845525890765,
                234.24387643090353,
                145.9812232227362,
                84.59217154601558,
                56.69627188070898,
                44.757815154305646,
                36.642157966618676,
                34.071045935736855,
                36.642157966618676,
                43.15897183481787,
                50.83480212970907,
                58.79661050516167,
                74.47969931892695,
                90.97577216663076,
                181.58657124758003
            ],
            "Temperature": [
                719.921875,
                714.0625,
                708.203125,
                698.4375,
                692.578125,
                684.765625,
                680.859375,
                671.09375,
                659.375,
                651.5625,
                645.703125,
                632.03125,
                614.453125,
                598.828125,
                581.25,
                565.625,
                555.859375,
                546.09375,
                540.234375,
                518.75
            ]
        },
        "99": {
            "Time": [
                9572.88086277451,
                4459.530099443862,
                2882.1437625480307,
                1829.124580239078,
                1059.9282349794646,
                685.0196058942555,
                493.7679612750731,
                434.74104774674265,
                434.74104774674265,
                493.7679612750731,
                672.6731723390392,
                933.2203535875506,
                1318.4485628316336,
                1862.6968498386027,
                2882.1437625480307,
                4541.381575501412,
                6900.213988723393,
                10484.2441223224,
                16222.23111871402,
                22099.97513986806
            ],
            "Temperature": [
                696.484375,
                692.578125,
                682.8125,
                673.046875,
                661.328125,
                649.609375,
                639.84375,
                633.984375,
                622.265625,
                608.59375,
                592.96875,
                583.203125,
                577.34375,
                575.390625,
                567.578125,
                559.765625,
                551.953125,
                540.234375,
                530.46875,
                524.609375
            ]
        }
    },
    "Bainite": {
        "1": {
            "Time": [
                38.69703810439006,
                28.405113207871512,
                22.019730854472183,
                13.974608581133426,
                7.529692681690868,
                4.9556735008076505,
                3.9839690488678725,
                2.670178436500742,
                1.9246873395842012,
                1.4651320787850424,
                1.3623264875306493,
                1.2214841493527864,
                1.1153042700165114
            ],
            "Temperature": [
                530.46875,
                524.609375,
                522.65625,
                516.796875,
                508.984375,
                497.265625,
                491.40625,
                479.6875,
                462.109375,
                444.53125,
                432.8125,
                413.28125,
                387.890625
            ]
        },
        "99": {
            "Time": [
                251.92068183299958,
                502.8307180138009,
                614.1997518615382,
                899.8837592341531,
                1294.6855384788912,
                2491.8648646530783,
                3786.160777557878,
                5649.040957575683,
                8276.59112131471,
                17766.629888679017
            ],
            "Temperature": [
                395.703125,
                409.375,
                415.234375,
                423.046875,
                428.90625,
                436.71875,
                438.671875,
                442.578125,
                448.4375,
                462.109375
            ]
        }
    },
    "C": 0.2,
    "Si": 0.3,
    "Mn": 0.72,
    "P": 0.01,
    "S": 0.01,
    "Cr": 0.79,
    "Mo": 0.02,
    "Ni": 0.27,
    "Cu": 0.02,
    "Ms:": 390,
    "Mf:": "",
    "Ac1:": 735,
    "Ac3:": 815,
    "Austenitization Temp:": 850.0,
    "Status": 1
}

File: Datenbank Stahlwissen/JSON files/new/18CrNi8.json
{
    "Ferrite": {
        "1": {
            "Time": [
                786.5420126255741,
                306.64156026324616,
                228.18588158236807,
                182.82352806925746,
                126.35844655661796,
                92.30827638053485,
                79.62868040429731,
                79.62868040429731,
                90.61899707869678,
                126.35844655661796,
                166.69598271614743,
                245.68256156440637,
                389.8603702549075,
                504.903703343732,
                831.3542020571665
            ],
            "Temperature": [
                732.806324110672,
                718.9723320158103,
                705.1383399209486,
                695.2569169960475,
                681.4229249011858,
                669.5652173913044,
                651.7786561264822,
                637.9446640316205,
                630.0395256916996,
                608.300395256917,
                594.4664031620554,
                576.6798418972332,
                564.8221343873518,
                554.9407114624506,
                545.0592885375494
            ]
        }
    },
    "Pearlite": {
        "1": {
            "Time": [
                10635.01159937307,
                5781.387585665794,
                4146.169559796821,
                2711.159574532113,
                1873.8174228603839,
                1159.2340336655038,
                846.8519397424732,
                678.5014844142595,
                630.1809065737273,
                653.8950072907714,
                878.719506629994,
                1271.3879029320728,
                1908.748299275986,
                3028.88944962453,
                4464.086695756201,
                5889.161658423268,
                8061.523276758741,
                12558.289236022987,
                14557.996287012993,
                17837.61961433152
            ],
            "Temperature": [
                718.9723320158103,
                709.0909090909091,
                703.1620553359684,
                695.2569169960475,
                687.3517786561265,
                675.494071146245,
                665.6126482213439,
                653.7549407114625,
                645.8498023715415,
                635.9683794466403,
                618.1818181818182,
                604.3478260869565,
                590.5138339920949,
                582.608695652174,
                574.703557312253,
                566.798418972332,
                562.8458498023715,
                554.9407114624506,
                552.9644268774704,
                550.9881422924901
            ]
        },
        "99": {
            "Time": [
                33424.44241569054,
                21063.445423241228,
                12792.395314845333,
                7913.994095772026,
                4895.979291324133,
                3261.1365502494796,
                3261.1365502494796,
                4382.392079060475,
                6701.981251115034,
                9345.192145605379,
                13773.281798599077,
                20677.97573651246,
                28305.553894538178,
                33424.44241569054,
                43287.61281083057
            ],
            "Temperature": [
                695.2569169960475,
                685.3754940711462,
                677.4703557312253,
                673.5177865612649,
                663.6363636363636,
                649.802371541502,
                633.9920948616601,
                622.1343873517786,
                610.2766798418972,
                598.4189723320158,
                586.5612648221344,
                580.6324110671937,
                576.6798418972332,
                576.6798418972332,
                572.7272727272727
            ]
        }
    },
    "Bainite": {
        "1": {
            "Time": [
                9.174171298046794,
                10.249323173276379,
                11.663930407763322,
                15.674264306958927,
                20.299560303083712,
                30.475947675138027,
                50.18047400644966,
                73.9577954641761,
                151.99110829529343,
                254.9277496502154,
                504.903703343732,
                744.1453186791596,
                1394.3924632810024,
                3142.868449495718,
                4987.247973892746,
                10440.386527016968,
                17511.183862413374,
                32212.274429975623
            ],
            "Temperature": [
                402.76679841897237,
                432.41106719367593,
                452.17391304347825,
                469.96047430830043,
                477.8656126482214,
                493.67588932806325,
                503.55731225296444,
                513.4387351778656,
                529.2490118577075,
                535.1778656126482,
                539.1304347826087,
                545.0592885375494,
                547.0355731225296,
                549.0118577075099,
                547.0355731225296,
                543.0830039525692,
                543.0830039525692,
                545.0592885375494
            ]
        },
        "99": {
            "Time": [
                533.6699231206312,
                653.8950072907714,
                878.719506629994,
                1646.5599213305636,
                4302.192507343014,
                6224.6888439954355,
                11663.930407763331,
                20299.560303083716,
                34047.5261019873,
                51115.91622969452,
                97567.4181693631
            ],
            "Temperature": [
                402.76679841897237,
                436.3636363636364,
                450.19762845849806,
                460.07905138339925,
                473.9130434782609,
                479.8418972332016,
                485.7707509881423,
                485.7707509881423,
                481.8181818181818,
                481.8181818181818,
                483.79446640316206
            ]
        }
    },
    "C": 0.17,
    "Si": 0.31,
    "Mn": 0.48,
    "P": 0.017,
    "S": 0.03,
    "Cr": 1.85,
    "Ni": 1.87,
    "Ms:": 400,
    "Mf:": "",
    "Ac1:": 745,
    "Ac3:": 810,
    "Austenitization Temp:": 880.0,
    "Austenitization Time:": 600.0,
    "Status": 1
}

File: Datenbank Stahlwissen/JSON files/new/18NiCrMo14-6.json
{
    "Ferrite": {
        "1": {
            "Time": [
                115281.82444853285,
                44044.290550734564,
                22911.449319756724,
                12136.679085177517,
                6788.913306246468,
                2840.212628717418,
                1560.1519048417067,
                955.6284998473301,
                841.5861012791524,
                768.5581656218601,
                857.0041346800103,
                1188.2325509892196,
                1588.734214058435,
                3110.087928181814,
                4986.158700928298,
                10307.197658202389,
                17449.666143141934,
                25548.10771238853,
                35422.3415869208,
                44851.19116588988,
                69342.37078963203,
                99697.88369297894
            ],
            "Temperature": [
                656.8627450980392,
                649.0196078431372,
                647.0588235294117,
                647.0588235294117,
                643.1372549019608,
                627.4509803921569,
                619.6078431372549,
                607.843137254902,
                601.9607843137255,
                588.2352941176471,
                578.4313725490197,
                566.6666666666667,
                562.7450980392157,
                550.9803921568628,
                545.0980392156863,
                543.1372549019608,
                543.1372549019608,
                543.1372549019608,
                543.1372549019608,
                543.1372549019608,
                543.1372549019608,
                547.0588235294117
            ]
        }
    },
    "Pearlite": {
        "1": {
            "Time": [
                982009.382712468,
                475051.97730524227,
                285745.22056904517,
                191656.25427634583,
                140763.10253778848,
                84669.43767039354,
                56789.84671476279,
                30633.905288707796,
                23331.19186343367,
                22094.48265994914,
                32348.597286357257,
                61067.219631502165,
                115281.82444853285,
                159837.75433979422,
                251645.0756504987,
                348904.81630606524,
                646807.8702119588,
                896796.3333208709
            ],
            "Temperature": [
                633.3333333333334,
                627.4509803921569,
                623.5294117647059,
                619.6078431372549,
                619.6078431372549,
                617.6470588235294,
                613.7254901960785,
                603.921568627451,
                592.156862745098,
                586.2745098039215,
                570.5882352941177,
                558.8235294117648,
                550.9803921568628,
                545.0980392156863,
                541.1764705882354,
                537.2549019607843,
                527.4509803921569,
                519.6078431372549
            ]
        },
        "99": {
            "Time": [
                999999.9999999969,
                646807.8702119588,
                492617.5222020037,
                361805.9376744803,
                251645.0756504987,
                162766.01543082652,
                156962.1744733692,
                191656.25427634583,
                275556.2397173199,
                396184.52073922416,
                683012.0782166733,
                789774.8235025693,
                964342.4277353254
            ],
            "Temperature": [
                609.8039215686274,
                603.921568627451,
                603.921568627451,
                603.921568627451,
                601.9607843137255,
                598.0392156862745,
                590.1960784313726,
                582.3529411764706,
                572.5490196078431,
                560.7843137254902,
                549.0196078431372,
                543.1372549019608,
                535.2941176470588
            ]
        }
    },
    "Bainite": {
        "1": {
            "Time": [
                17.608781460930466,
                18.59440952156644,
                32.056291010159114,
                45.260168132956935,
                59.42669847522914,
                98.79700020584797,
                149.99752732476074,
                244.8848354927236,
                437.78562593619455,
                768.5581656218601,
                1477.453419875937,
                4083.5521643793727,
                7039.940493118853,
                11918.332736614511,
                28488.19376611731,
                44851.19116588988,
                86220.59947790178,
                154138.32806380047,
                270598.81286737457,
                382057.54256082093,
                569619.3801831127
            ],
            "Temperature": [
                380.39215686274514,
                388.2352941176471,
                427.45098039215685,
                445.0980392156863,
                456.8627450980392,
                466.6666666666667,
                478.4313725490196,
                482.3529411764706,
                486.2745098039216,
                494.11764705882354,
                501.9607843137255,
                505.88235294117646,
                511.7647058823529,
                515.686274509804,
                517.6470588235295,
                515.686274509804,
                515.686274509804,
                513.7254901960785,
                513.7254901960785,
                513.7254901960785,
                521.5686274509803
            ]
        },
        "99": {
            "Time": [
                5170.527146293722,
                12816.013512481632,
                20923.32731513308,
                35422.3415869208,
                63325.244099145406,
                107207.06098846412,
                151365.28439426504,
                312896.5599412717,
                501642.3782442009,
                708267.1658662431,
                946993.3121838144
            ],
            "Temperature": [
                370.5882352941177,
                386.2745098039216,
                396.07843137254906,
                398.03921568627453,
                398.03921568627453,
                398.03921568627453,
                398.03921568627453,
                398.03921568627453,
                398.03921568627453,
                398.03921568627453,
                400.0
            ]
        }
    },
    "C": 0.17,
    "Si": 0.27,
    "Mn": 0.43,
    "Cr": 1.48,
    "Mo": 0.25,
    "Ni": 3.45,
    "Cu": 0.13,
    "Al": 0.026,
    "Ms:": 380,
    "Mf:": 300,
    "Ac1:": 670,
    "Ac3:": 760,
    "Austenitization Temp:": 920.0,
    "Austenitization Time:": 1200.0,
    "Status": 1
}
