Repository: aserafeim/CCT_ML

File: Datenbank Stahlwissen/JSON files/new/20MnB4.json
{
    "Ferrite": {
        "1": {
            "Time": [
                8.357926914517593,
                7.0885341959733354,
                7.219474128122859,
                7.767872110436775,
                9.854638544044683,
                13.451658543310232,
                24.162833079579006,
                38.88885166738243,
                69.85494230841759,
                123.2026450375225,
                217.2915937318396,
                397.524655559862,
                628.1917229759819,
                1512.3427840076736
            ],
            "Temperature": [
                620.8661417322835,
                652.3622047244095,
                674.0157480314961,
                689.7637795275591,
                709.4488188976378,
                721.259842519685,
                731.1023622047244,
                738.9763779527559,
                746.8503937007874,
                748.8188976377953,
                750.7874015748032,
                756.6929133858267,
                760.6299212598425,
                764.5669291338583
            ]
        }
    },
    "Pearlite": {
        "1": {
            "Time": [
                1512.3427840076736,
                768.3031104434461,
                331.03416174336314,
                209.48101719991854,
                106.42092440647238,
                54.06415007389277,
                34.212218738645554,
                25.06375317018546,
                19.398062156077774,
                14.473459061327349,
                13.700138582802762,
                14.473459061327349,
                19.398062156077774,
                25.99826439668997,
                31.79689682551217,
                51.17548923414366
            ],
            "Temperature": [
                705.511811023622,
                705.511811023622,
                699.6062992125984,
                699.6062992125984,
                691.732283464567,
                687.7952755905512,
                687.7952755905512,
                683.8582677165355,
                679.9212598425197,
                666.1417322834645,
                652.3622047244095,
                634.6456692913385,
                612.992125984252,
                597.2440944881889,
                589.3700787401575,
                581.496062992126
            ]
        },
        "99": {
            "Time": [
                1457.9814124786485,
                922.6220875094475,
                701.111294550499,
                552.6476538850059,
                542.6242581337269,
                605.6112841989602,
                675.9097516401973,
                826.6641306639372
            ],
            "Temperature": [
                646.4566929133858,
                636.6141732283464,
                628.740157480315,
                618.8976377952756,
                599.2125984251968,
                579.5275590551181,
                563.7795275590552,
                530.3149606299212
            ]
        }
    },
    "Bainite": {
        "1": {
            "Time": [],
            "Temperature": []
        }
    },
    "C": 0.22,
    "Si": 0.25,
    "Mn": 1.33,
    "Cr": 0.18,
    "Mo": 0.02,
    "Ni": 0.12,
    "Ti": 0.033,
    "Cu": 0.11,
    "Al": 0.034,
    "N": 0.009,
    "Ms:": 390,
    "Mf:": "",
    "Ac1:": 725,
    "Ac3:": 830,
    "Austenitization Temp:": 1150.0,
    "Austenitization Time:": 600.0,
    "Status": 1
}

File: Datenbank Stahlwissen/JSON files/new/20MnCr5.json
{
    "Ferrite": {
        "1": {
            "Time": [
                3.9810717055349722,
                3.4287445881675858,
                3.241983579310581,
                3.0653952950565277,
                3.694601205199303,
                5.267707132875599,
                7.943282347242815,
                13.650078065460143,
                24.80816230650974,
                45.936950579773956,
                88.29699955494091,
                592.888426781809,
                1817.4373939504237,
                3428.7445881675812,
                11977.8364393572,
                18748.77826984492
            ],
            "Temperature": [
                572.0,
                586.0,
                608.0,
                632.0,
                660.0,
                684.0,
                698.0,
                716.0,
                732.0,
                754.0,
                774.0,
                802.0,
                806.0,
                812.0,
                816.0,
                816.0
            ]
        }
    },
    "Pearlite": {
        "1": {
            "Time": [
                15555.783562123395,
                3428.7445881675812,
                910.8764197647721,
                473.8879609717648,
                297.1481104684008,
                112.55151659468899,
                89.96095436176492,
                69.26925879178353,
                53.33680870333698,
                45.936950579773956,
                38.11369735340276,
                34.716868189265604,
                36.716803466162254,
                47.68462574225078,
                59.65895964106777,
                95.14333674690789,
                151.73336212695477
            ],
            "Temperature": [
                746.0,
                734.0,
                730.0,
                728.0,
                728.0,
                718.0,
                708.0,
                694.0,
                680.0,
                672.0,
                660.0,
                650.0,
                642.0,
                600.0,
                590.0,
                580.0,
                570.0
            ]
        },
        "99": {
            "Time": [
                18401.993156842105,
                7652.155447309585,
                4452.95850994265,
                2496.3029921948396,
                1205.2609368708418,
                675.6623661254339,
                338.63335214446346,
                224.56979955397736,
                138.21034165307236,
                121.27849076095202,
                106.42092440647241,
                121.27849076095202,
                140.81491217648332,
                200.7717954087815,
                320.1882609885402,
                482.8183680584109,
                1274.6924262659254,
                2110.203428568595,
                3493.359196451108,
                4370.5947581375,
                6468.607661546324
            ],
            "Temperature": [
                722.0,
                722.0,
                722.0,
                722.0,
                714.0,
                704.0,
                696.0,
                690.0,
                678.0,
                672.0,
                652.0,
                630.0,
                622.0,
                610.0,
                602.0,
                596.0,
                588.0,
                584.0,
                582.0,
                582.0,
                574.0
            ]
        }
    },
    "Bainite": {
        "1": {
            "Time": [
                93.38352646431959,
                41.8428850790158,
                25.275671521165467,
                14.436418368585402,
                7.6521554473096005,
                4.370594758137503,
                3.3030786809293153,
                2.273823532178528,
                1.7838213245209664,
                1.5363369879034372,
                1.452653925946781,
                1.5079202671820975,
                1.7508270317357246,
                2.2317659570551798,
                2.7921962915248697,
                3.559191465454556,
                4.056094904897644,
                4.370594758137503
            ],
            "Temperature": [
                576.0,
                574.0,
                574.0,
                572.0,
                566.0,
                562.0,
                558.0,
                544.0,
                528.0,
                516.0,
                498.0,
                472.0,
                458.0,
                436.0,
                420.0,
                406.0,
                400.0,
                394.0
            ]
        },
        "99": {
            "Time": [
                25.751990935588815,
                23.023013182349626,
                24.34930033454368,
                31.037868721317214,
                44.253328944529315,
                66.7304916057319,
                125.89254117941665,
                275.7658862393489,
                473.8879609717648,
                877.4921565954759,
                1425.7850415526589,
                2404.811727042476,
                4798.230213563074,
                9573.727923667488,
                21768.96784350983,
                39563.736186499125,
                67988.02609533806,
                102520.52247486563
            ],
            "Temperature": [
                404.0,
                418.0,
                432.0,
                442.0,
                450.0,
                454.0,
                456.0,
                456.0,
                456.0,
                458.0,
                458.0,
                464.0,
                464.0,
                468.0,
                470.0,
                470.0,
                474.0,
                476.0
            ]
        }
    },
    "C": 0.17,
    "Si": 0.3,
    "Mn": 1.16,
    "P": 0.02,
    "S": 0.008,
    "Cr": 1.15,
    "Ni": 0.08,
    "Ms:": 400,
    "Mf:": "",
    "Ac1:": 745,
    "Ac3:": 825,
    "Austenitization Temp:": 860.0,
    "Status": 1
}

File: Datenbank Stahlwissen/JSON files/new/20MnCrS5.json
{
    "Ferrite": {
        "1": {
            "Time": [
                731.7482662596113,
                271.33801171729147,
                137.49847212572058,
                69.67630416856473,
                38.00031826965994,
                22.30510414334497,
                14.618190494522777,
                9.580385366544633,
                7.140414187897266,
                5.9420481982555025,
                5.521044868641892,
                4.854787362590349,
                4.76641101336526,
                5.036486330526272,
                5.83387939755212,
                6.513730517913139
            ],
            "Temperature": [
                803.2894736842105,
                783.5526315789474,
                773.6842105263158,
                751.9736842105264,
                732.2368421052631,
                714.4736842105264,
                700.6578947368421,
                684.8684210526316,
                665.1315789473684,
                651.3157894736842,
                645.3947368421052,
                623.6842105263158,
                603.9473684210527,
                580.2631578947369,
                564.4736842105264,
                544.7368421052631
            ]
        }
    },
    "Pearlite": {
        "1": {
            "Time": [
                391818.6522051652,
                43215.37618848912,
                7545.005739286742,
                3240.696035787169,
                1056.662196441663,
                643.443826332899,
                350.9237535065666,
                297.4433442178547,
                225.79972270736855,
                134.9954556014263,
                95.21895354084077,
                76.37983632839308,
                76.37983632839308,
                86.86199248973475,
                108.28653771637272,
                142.64459462544625,
                213.69149333415606,
                247.52383280349608,
                344.53555194901634,
                488.4608796535158,
                718.4275509545213,
                1096.2096402761374,
                1612.303543642962
            ],
            "Temperature": [
                722.3684210526316,
                714.4736842105264,
                712.5,
                708.5526315789474,
                698.6842105263158,
                692.7631578947369,
                682.8947368421052,
                678.9473684210526,
                673.0263157894738,
                667.1052631578948,
                661.1842105263158,
                631.578947368421,
                615.7894736842105,
                596.0526315789474,
                584.2105263157895,
                578.2894736842105,
                572.3684210526317,
                572.3684210526317,
                572.3684210526317,
                570.3947368421052,
                566.4473684210527,
                566.4473684210527,
                566.4473684210527
            ]
        },
        "99": {
            "Time": [
                391818.6522051652,
                127756.49214671129,
                62404.0485354302,
                27806.66701113705,
                17246.545863385363,
                10696.83555021978,
                6164.439817993194,
                2849.621862320834,
                1902.1962411528186,
                946.3762433893486,
                576.2863034635078,
                421.69650342858216,
                364.0576930746889,
                350.9237535065666,
                414.01995764592203,
                545.3836669885287,
                802.1495037291359,
                1037.4267613317209,
                1612.303543642962,
                2203.3582011534913,
                3618.350539855909,
                4766.411013365254,
                8424.262963413923
            ],
            "Temperature": [
                702.6315789473684,
                698.6842105263158,
                694.7368421052631,
                690.7894736842105,
                686.8421052631579,
                684.8684210526316,
                680.921052631579,
                678.9473684210526,
                678.9473684210526,
                671.0526315789474,
                665.1315789473684,
                659.2105263157895,
                645.3947368421052,
                617.7631578947369,
                605.921052631579,
                598.0263157894738,
                588.1578947368421,
                584.2105263157895,
                580.2631578947369,
                576.3157894736842,
                574.3421052631579,
                570.3947368421052,
                560.5263157894738
            ]
        }
    },
    "Bainite": {
        "1": {
            "Time": [
                1.672646843565176,
                1.7674226875927952,
                1.800193332891545,
                1.937465788581983,
                2.047246855693619,
                2.2858227626763528,
                2.5995227168436554,
                2.9562739796475683,
                4.2689311347264285,
                5.727679697242273,
                7.40765676551733,
                15.732890160536178,
                20.724752924638338,
                33.41459258151926,
                61.26804780573313,
                93.48559163176567,
                123.14748077513762
            ],
            "Temperature": [
                390.7894736842105,
                412.5,
                422.3684210526316,
                446.0526315789474,
                463.8157894736842,
                481.5789473684211,
                495.39473684210526,
                507.2368421052632,
                523.0263157894738,
                534.8684210526317,
                542.7631578947369,
                558.5526315789474,
                564.4736842105264,
                566.4473684210527,
                566.4473684210527,
                576.3157894736842,
                580.2631578947369
            ]
        },
        "99": {
            "Time": [
                77.79603209291813,
                76.37983632839308,
                70.96820647674754,
                74.98942093324558,
                91.78378377150253,
                132.53800388686417,
                194.93670323892292,
                338.2636409495491,
                643.443826332899,
                1246.650400394278,
                1672.646843565174,
                2285.822762676349,
                3424.320991174657,
                5833.8793975521085,
                9405.984425858953,
                15165.302021262907,
                38000.31826965987,
                55890.81281049451,
                108286.5377163726,
                181125.13551189215
            ],
            "Temperature": [
                390.7894736842105,
                400.65789473684214,
                414.47368421052636,
                426.3157894736842,
                453.94736842105266,
                461.8421052631579,
                461.8421052631579,
                461.8421052631579,
                461.8421052631579,
                461.8421052631579,
                461.8421052631579,
                465.7894736842105,
                463.8157894736842,
                461.8421052631579,
                457.89473684210526,
                455.92105263157896,
                455.92105263157896,
                457.89473684210526,
                461.8421052631579,
                459.8684210526316
            ]
        }
    },
    "C": 0.2,
    "Si": 0.25,
    "Mn": 1.25,
    "Cr": 1.15,
    "Ms:": 380,
    "Mf:": "",
    "Ac1:": 740,
    "Ac3:": 820,
    "Austenitization Temp:": 850.0,
    "Status": 1
}

File: Datenbank Stahlwissen/JSON files/new/20MnMoNi5-5.json
{
    "Ferrite": {
        "1": {
            "Time": [
                94451.01113397615,
                39358.75227966558,
                21004.58230321309,
                10192.118462630167,
                5650.2298568687065,
                3511.1917342151282,
                2310.1297000831582,
                1463.1513629574108,
                962.6558943926843,
                543.9227076388203,
                313.23318653040934,
                210.04582303213098,
                146.31513629574104,
                112.09513822936698,
                67.057333662102,
                53.36699231206309,
                45.83075637954614,
                43.28761281083059,
                43.28761281083059,
                45.83075637954614,
                50.40566385053491,
                55.437246707694
            ],
            "Temperature": [
                777.4590163934427,
                777.4590163934427,
                775.4098360655738,
                765.1639344262295,
                761.0655737704918,
                752.8688524590164,
                748.7704918032787,
                746.7213114754098,
                744.672131147541,
                738.5245901639345,
                730.327868852459,
                724.1803278688525,
                718.032786885246,
                709.8360655737705,
                695.4918032786885,
                685.2459016393443,
                670.9016393442623,
                646.311475409836,
                636.0655737704918,
                621.7213114754098,
                607.3770491803278,
                590.983606557377
            ]
        }
    },
    "Pearlite": {
        "1": {
            "Time": [
                143557.13861864136,
                81113.0830789687,
                52361.040060253894,
                38616.85126990643,
                27943.51222347197,
                30153.57733329019,
                36474.00649253029,
                45830.75637954616,
                53366.992312063056,
                73751.11576368325,
                98115.0291439943,
                135591.16898031038
            ],
            "Temperature": [
                689.344262295082,
                681.1475409836065,
                675.0,
                668.8524590163935,
                646.311475409836,
                634.016393442623,
                621.7213114754098,
                609.4262295081967,
                601.2295081967213,
                590.983606557377,
                584.8360655737705,
                580.7377049180328
            ]
        },
        "99": {
            "Time": [
                138196.1256733828,
                101921.1846263016,
                82671.41516100115,
                65793.3224657567,
                60971.091098865065,
                64553.13751207938,
                72360.9287255587,
                81113.0830789687,
                90923.8225994712,
                101921.1846263016,
                112095.13822936684,
                135591.16898031038
            ],
            "Temperature": [
                656.5573770491803,
                656.5573770491803,
                652.4590163934427,
                638.1147540983607,
                631.9672131147541,
                621.7213114754098,
                617.6229508196722,
                615.5737704918033,
                613.5245901639345,
                609.4262295081967,
                607.3770491803278,
                601.2295081967213
            ]
        }
    },
    "Bainite": {
        "1": {
            "Time": [
                3.935875227966558,
                4.088558799559007,
                4.167107562653435,
                4.583075637954613,
                5.33669923120631,
                6.214245832754478,
                8.267141516100109,
                10.998217754274405,
                16.09205729726898,
                24.92838910309786,
                34.45006793326694,
                44.966859978704704,
                50.40566385053491
            ],
            "Temperature": [
                416.80327868852464,
                455.7377049180328,
                476.2295081967213,
                494.672131147541,
                515.1639344262296,
                531.5573770491803,
                550.0,
                564.344262295082,
                574.5901639344263,
                578.688524590164,
                584.8360655737705,
                590.983606557377,
                601.2295081967213
            ]
        },
        "99": {
            "Time": [
                72.36092872555871,
                69.65867456138803,
                94.45101113397617,
                120.96079377043662,
                173.64785438723442,
                284.80358684358004,
                441.19247773245223,
                751.6801086146097,
                1519.9110829529332,
                2689.998675195932,
                4088.5587995590045,
                9092.382259947126,
                15788.726707083726,
                30153.57733329019,
                56502.298568687125,
                101921.1846263016
            ],
            "Temperature": [
                416.80327868852464,
                429.09836065573774,
                443.4426229508197,
                447.5409836065574,
                449.59016393442624,
                449.59016393442624,
                455.7377049180328,
                459.8360655737705,
                459.8360655737705,
                465.9836065573771,
                468.0327868852459,
                470.0819672131148,
                474.1803278688525,
                478.27868852459017,
                478.27868852459017,
                482.3770491803279
            ]
        }
    },
    "C": 0.12,
    "Si": 0.23,
    "Mn": 1.35,
    "P": 0.006,
    "S": 0.004,
    "Cr": 0.1,
    "Mo": 0.48,
    "Ni": 0.65,
    "V": 0.01,
    "Cu": 0.06,
    "Al": 0.025,
    "Ms:": 410,
    "Mf:": "",
    "Ac1:": 700,
    "Ac3:": 780,
    "Austenitization Temp:": 900.0,
    "Status": 1
}

File: Datenbank Stahlwissen/JSON files/new/20MoCrS4.json
{
    "Ferrite": {
        "1": {
            "Time": [
                150.72715066745482,
                142.64459462544625,
                63.5611124082188,
                51.930862048914115,
                38.70490068788765,
                27.30047558996415,
                20.724752924638338,
                14.352081556747688,
                10.502110796366667,
                8.120344758216852,
                6.164439817993193,
                4.944802340771367,
                4.428703401447387,
                4.040015010570229,
                3.894265273612329,
                4.428703401447387,
                4.944802340771367,
                5.420539995213586,
                5.623413251903491,
                5.727679697242273,
                6.2787377005308915
            ],
            "Temperature": [
                752.4752475247525,
                752.4752475247525,
                738.6138613861386,
                736.6336633663366,
                730.6930693069307,
                722.7722772277227,
                716.8316831683169,
                710.8910891089109,
                702.970297029703,
                695.049504950495,
                687.1287128712871,
                681.1881188118812,
                677.2277227722773,
                667.3267326732673,
                665.3465346534654,
                647.5247524752475,
                635.6435643564356,
                613.8613861386139,
                603.9603960396039,
                601.980198019802,
                588.1188118811881
            ]
        }
    },
    "Pearlite": {
        "1": {
            "Time": [
                6882.812796087184,
                3685.4401404028276,
                2599.5227168436563,
                1767.422687592795,
                1179.8003227449656,
                832.171361757564,
                576.2863034635078,
                437.4792378168251,
                384.6860015957856,
                406.48315538656436,
                516.1381459705119,
                731.7482662596113,
                1223.9564278434289,
                2203.3582011534913,
                4348.083467104508,
                11302.941747470484,
                16624.35027340759,
                21109.020667587,
                30481.93644155694,
                40153.49976830117,
                62404.0485354302,
                80707.6856186146
            ],
            "Temperature": [
                728.7128712871287,
                710.8910891089109,
                706.9306930693069,
                702.970297029703,
                699.009900990099,
                695.049504950495,
                685.1485148514852,
                677.2277227722773,
                659.4059405940594,
                637.6237623762377,
                619.8019801980198,
                611.8811881188119,
                605.940594059406,
                598.019801980198,
                596.0396039603961,
                584.1584158415842,
                582.1782178217821,
                582.1782178217821,
                580.1980198019802,
                580.1980198019802,
                578.2178217821782,
                576.2376237623762
            ]
        },
        "99": {
            "Time": [
                34034.14882518305,
                19977.075681019105,
                12390.39370705678,
                9580.385366544619,
                7272.808086810288,
                5727.67969724227,
                5521.044868641891,
                5623.413251903484,
                5942.048198255497,
                6757.518355386217,
                9758.019960055455,
                14090.816855117298,
                20347.48037585787,
                28322.24397411219,
                37308.56204075844,
                45664.05432338162,
                57982.62492218874,
                76379.83632839305,
                93485.59163176565,
                114422.29078844536
            ],
            "Temperature": [
                697.029702970297,
                697.029702970297,
                697.029702970297,
                697.029702970297,
                685.1485148514852,
                669.3069306930693,
                657.4257425742574,
                653.4653465346535,
                647.5247524752475,
                639.6039603960396,
                627.7227722772277,
                621.7821782178218,
                615.8415841584158,
                609.90099009901,
                607.9207920792079,
                603.9603960396039,
                601.980198019802,
                601.980198019802,
                601.980198019802,
                603.9603960396039
            ]
        }
    },
    "Bainite": {
        "1": {
            "Time": [
                1.3665901869663166,
                1.4980693372592462,
                1.612303543642963,
                1.6421980493056707,
                1.800193332891545,
                2.12386867514878,
                2.5995227168436554,
                3.2406960357871686,
                4.191219688147409,
                6.164439817993193,
                8.424262963413923,
                12.620130034499109,
                18.22377303303667,
                26.80349885657694,
                38.70490068788765,
                52.8937374675731,
                85.28076035548864,
                140.04789829908785,
                308.5756852716053,
                506.7423884161905,
                759.1352339758099,
                1179.8003227449656,
                2085.205857248752,
                3487.812995310742,
                4944.802340771357,
                6882.812796087184,
                8901.600206323117,
                10123.231044170612,
                15732.890160536166,
                17892.028219210853,
                24451.070189297963
            ],
            "Temperature": [
                431.6831683168317,
                443.56435643564356,
                459.4059405940594,
                465.34653465346537,
                481.18811881188117,
                497.029702970297,
                510.8910891089109,
                518.8118811881188,
                526.7326732673267,
                534.6534653465346,
                542.5742574257426,
                548.5148514851485,
                550.4950495049504,
                552.4752475247525,
                556.4356435643565,
                560.3960396039604,
                564.3564356435644,
                564.3564356435644,
                556.4356435643565,
                556.4356435643565,
                556.4356435643565,
                560.3960396039604,
                560.3960396039604,
                562.3762376237623,
                562.3762376237623,
                562.3762376237623,
                562.3762376237623,
                562.3762376237623,
                562.3762376237623,
                562.3762376237623,
                562.3762376237623
            ]
        },
        "99": {
            "Time": [
                25.8365215315729,
                24.451070189297983,
                24.451070189297983,
                26.31556906717845,
                28.32224397411222,
                34.03414882518307,
                45.66405432338167,
                68.40791959679859,
                98.78269058927006,
                132.53800388686417,
                198.5511196444582,
                326.0602613675859,
                655.3742318609311,
                999.9999999999998,
                1703.6602037564508,
                3424.320991174657,
                6278.737700530885,
                9938.948163124207,
                15732.890160536166,
                23139.9119525971,
                28322.24397411219,
                40153.49976830117
            ],
            "Temperature": [
                435.64356435643566,
                455.44554455445547,
                463.36633663366337,
                479.2079207920792,
                489.1089108910891,
                500.990099009901,
                506.9306930693069,
                506.9306930693069,
                506.9306930693069,
                506.9306930693069,
                510.8910891089109,
                514.8514851485148,
                514.8514851485148,
                514.8514851485148,
                514.8514851485148,
                514.8514851485148,
                514.8514851485148,
                510.8910891089109,
                510.8910891089109,
                512.8712871287129,
                518.8118811881188,
                524.7524752475247
            ]
        }
    },
    "C": 0.2,
    "Si": 0.25,
    "Mn": 0.75,
    "Cr": 0.4,
    "Mo": 0.45,
    "Ms:": 430,
    "Mf:": "",
    "Ac1:": 725,
    "Ac3:": 820,
    "Austenitization Temp:": 920.0,
    "Status": 1
}

File: Datenbank Stahlwissen/JSON files/new/20NiCrMoS2-2.json
{
    "Ferrite": {
        "1": {
            "Time": [
                2.8107285020807273,
                2.8621534453892723,
                2.91451925680099,
                3.369450302212159,
                5.020967399614463,
                6.129168695925734,
                8.649836012976682,
                11.560912813835744,
                17.54262130041591,
                28.10728502080727,
                43.43054463316707,
                79.00194712408961,
                143.70779141993745,
                202.80871538024616,
                426.5021844233417,
                804.4736266284178,
                1602.2283408774758,
                2862.153445389268,
                5910.899064227982,
                9470.610000772236,
                14633.706173946326,
                28107.285020807278
            ],
            "Temperature": [
                590.2597402597403,
                617.5324675324675,
                638.961038961039,
                664.2857142857142,
                703.2467532467533,
                712.987012987013,
                726.6233766233767,
                738.3116883116883,
                753.8961038961039,
                761.6883116883117,
                769.4805194805194,
                775.3246753246754,
                779.2207792207793,
                785.0649350649351,
                787.012987012987,
                785.0649350649351,
                787.012987012987,
                792.8571428571429,
                792.8571428571429,
                792.8571428571429,
                788.961038961039,
                792.8571428571429
            ]
        }
    },
    "Pearlite": {
        "1": {
            "Time": [
                29678.431503900352,
                8808.09296531705,
                5910.899064227982,
                4422.514763163044,
                2475.7157946593406,
                1517.4079748634933,
                947.0610000772234,
                683.3538873292302,
                484.2162612301506,
                271.0633904364834,
                210.29775945461336,
                157.34407502856092,
                119.87818459583774,
                111.49209970080912,
                109.48889651276862,
                126.57915866672022,
                143.70779141993745,
                181.90411331788223,
                226.11569515367435
            ],
            "Temperature": [
                716.8831168831168,
                709.0909090909091,
                705.1948051948052,
                701.2987012987013,
                693.5064935064935,
                687.6623376623377,
                685.7142857142858,
                681.8181818181818,
                675.974025974026,
                674.025974025974,
                670.1298701298701,
                660.3896103896104,
                648.7012987012987,
                642.8571428571429,
                638.961038961039,
                627.2727272727273,
                617.5324675324675,
                607.7922077922078,
                596.1038961038961
            ]
        },
        "99": {
            "Time": [
                28621.534453892687,
                11149.209970080907,
                7618.855973704593,
                5206.374846632577,
                3191.0749729235504,
                1920.7222481239285,
                1198.7818459583766,
                834.180133250633,
                570.0402367896361,
                530.1630411562768,
                549.7401800103733,
                635.549829136229,
                896.9245378672703,
                1573.4407502856084,
                2521.0113627991195,
                4188.391254457476,
                6710.759170575139,
                10752.168531898906,
                20280.87153802459,
                29145.192568009876
            ],
            "Temperature": [
                689.6103896103896,
                689.6103896103896,
                687.6623376623377,
                683.7662337662338,
                679.8701298701299,
                675.974025974026,
                672.077922077922,
                666.2337662337662,
                656.4935064935065,
                652.5974025974026,
                640.909090909091,
                635.0649350649351,
                625.3246753246754,
                613.6363636363636,
                607.7922077922078,
                603.8961038961039,
                598.0519480519481,
                596.1038961038961,
                580.5194805194806,
                578.5714285714286
            ]
        }
    },
    "Bainite": {
        "1": {
            "Time": [
                169.17900122028348,
                88.0809296531706,
                68.335388732923,
                41.13137503418569,
                24.757157946593406,
                14.901443705277462,
                9.470610000772236,
                4.930754569028748,
                3.4310975906798817,
                2.2205302450155338,
                1.5174079748634939,
                1.1772430676769294,
                1.018295948281905,
                0.8808092965317061,
                0.6471778159406796,
                0.6129168695925735
            ],
            "Temperature": [
                600.0,
                596.1038961038961,
                594.1558441558441,
                592.2077922077922,
                586.3636363636364,
                584.4155844155844,
                580.5194805194806,
                574.6753246753246,
                572.7272727272727,
                564.9350649350649,
                551.2987012987013,
                533.7662337662338,
                516.2337662337662,
                488.961038961039,
                438.31168831168833,
                403.24675324675326
            ]
        },
        "99": {
            "Time": [
                48.42162612301503,
                42.65021844233418,
                41.13137503418569,
                41.13137503418569,
                48.42162612301503,
                91.33346228248621,
                163.15426277379726,
                271.0633904364834,
                612.9168695925732,
                1490.1443705277468,
                4842.162612301503,
                16613.93247274788,
                26619.31346126129
            ],
            "Temperature": [
                403.24675324675326,
                411.038961038961,
                426.6233766233766,
                444.15584415584414,
                457.7922077922078,
                467.53246753246754,
                471.42857142857144,
                473.3766233766234,
                473.3766233766234,
                471.42857142857144,
                467.53246753246754,
                473.3766233766234,
                479.2207792207792
            ]
        }
    },
    "C": 0.21,
    "Si": 0.26,
    "Mn": 0.81,
    "P": 0.026,
    "S": 0.018,
    "Cr": 0.59,
    "Mo": 0.17,
    "Ni": 0.53,
    "Ms:": 400,
    "Mf:": "",
    "Ac1:": 725,
    "Ac3:": 865,
    "Austenitization Temp:": 900.0,
    "Status": 1
}
