Repository: aserafeim/CCT_ML

File: Datenbank Stahlwissen/JSON files/new/20NiMoCr6-5.json
{
    "Ferrite": {
        "1": {
            "Time": [
                134.92154348336786,
                91.06460192817838,
                65.01418610174436,
                47.29298735679069,
                35.05221340921041,
                26.970829833027942,
                22.36626653129564,
                18.2038228959343,
                16.577238855893167,
                16.577238855893167,
                16.577238855893167,
                17.53486550082958,
                19.990009850689802
            ],
            "Temperature": [
                743.3333333333334,
                735.0,
                720.0,
                705.0,
                690.0,
                671.6666666666666,
                653.3333333333333,
                636.6666666666666,
                620.0,
                598.3333333333333,
                573.3333333333333,
                558.3333333333333,
                535.0
            ]
        }
    },
    "Pearlite": {
        "1": {
            "Time": [
                24560.878824173244,
                13241.927918860438,
                7839.8714762225445,
                5810.689141122224,
                5097.0286316889,
                5291.480935646832,
                6146.358476368785,
                8292.761724337579,
                12058.708946926576,
                16269.796235360289,
                20752.631321450568,
                27999.770492313957,
                35052.21340921039,
                43880.990568194095
            ],
            "Temperature": [
                705.0,
                696.6666666666666,
                690.0,
                683.3333333333334,
                668.3333333333333,
                641.6666666666666,
                636.6666666666666,
                623.3333333333333,
                608.3333333333333,
                600.0,
                598.3333333333333,
                590.0,
                586.6666666666666,
                586.6666666666666
            ]
        },
        "99": {
            "Time": [
                48186.660501522434,
                25979.700872256486,
                20752.631321450568,
                14816.02517625663,
                12518.750258625281,
                10981.215300196302,
                10381.501298126908,
                10981.215300196302,
                15671.910803783081,
                22788.91125864468,
                30176.91202362799,
                39960.04938306754,
                57029.236976621745,
                67494.48574119231,
                92785.40650677118
            ],
            "Temperature": [
                686.6666666666666,
                685.0,
                680.0,
                671.6666666666666,
                665.0,
                660.0,
                656.6666666666666,
                646.6666666666666,
                635.0,
                628.3333333333333,
                623.3333333333333,
                618.3333333333333,
                615.0,
                611.6666666666666,
                606.6666666666666
            ]
        }
    },
    "Bainite": {
        "1": {
            "Time": [
                2.410537106356636,
                2.410537106356636,
                2.7480484808533436,
                3.1920158608113023,
                4.148453045435308,
                6.146358476368797,
                9.814539307055009,
                12.996342206084499,
                18.898301102501435,
                29.61724892214378,
                49.097220963682204,
                76.94472676564565,
                137.47109187935277,
                211.44783949800794,
                472.92987356790684,
                755.1770453120365,
                1925.5413332459455,
                3017.6912023627956,
                8771.814337162277,
                15381.258460038913,
                25979.700872256486,
                37777.72252003052,
                48186.660501522434
            ],
            "Temperature": [
                415.0,
                426.66666666666663,
                443.3333333333333,
                458.3333333333333,
                478.3333333333333,
                498.3333333333333,
                520.0,
                528.3333333333333,
                535.0,
                535.0,
                535.0,
                531.6666666666666,
                531.6666666666666,
                533.3333333333333,
                536.6666666666666,
                540.0,
                543.3333333333333,
                543.3333333333333,
                541.6666666666666,
                541.6666666666666,
                545.0,
                546.6666666666666,
                546.6666666666666
            ]
        },
        "99": {
            "Time": [
                99.99999999999997,
                79.880178080157,
                81.38963590755249,
                99.99999999999997,
                132.41927918860443,
                185.47811900706142,
                269.7082983302794,
                490.9722096368219,
                798.8017808015701,
                1854.7811900706145,
                3921.8947538197526,
                10188.965255670915,
                26470.62695401447,
                42268.443944722494,
                59204.90977039857,
                98145.39307055004
            ],
            "Temperature": [
                403.3333333333333,
                430.0,
                436.66666666666663,
                450.0,
                460.0,
                465.0,
                473.3333333333333,
                483.3333333333333,
                486.66666666666663,
                493.3333333333333,
                495.0,
                495.0,
                495.0,
                495.0,
                495.0,
                498.3333333333333
            ]
        }
    },
    "C": 0.2,
    "Si": 0.28,
    "Mn": 0.75,
    "P": 0.0175,
    "S": 0.0275,
    "Cr": 0.4,
    "Mo": 0.45,
    "Ni": 1.6,
    "Ms:": 410,
    "Mf:": "",
    "Ac1:": 720,
    "Ac3:": 830,
    "Austenitization Temp:": 925.0,
    "Austenitization Time:": 600.0,
    "Status": 1
}

File: Datenbank Stahlwissen/JSON files/new/22CrV3.json
{
    "Ferrite": {
        "1": {
            "Time": [
                54.14362779575486,
                41.035725759801736,
                29.972676180072003,
                23.140139411863306,
                17.86513986216839,
                14.311931019292345,
                11.255488950685107,
                10.262093211115305,
                9.708651421671265,
                9.88973354390657,
                10.84708395633082,
                11.679270855560686,
                12.345047829206571,
                13.540078673891951,
                14.311931019292345
            ],
            "Temperature": [
                755.7788944723618,
                747.7386934673367,
                735.678391959799,
                723.6180904522613,
                715.5778894472362,
                703.5175879396985,
                693.4673366834171,
                681.4070351758794,
                665.3266331658292,
                659.2964824120603,
                649.2462311557789,
                641.2060301507538,
                635.175879396985,
                625.1256281407035,
                615.0753768844221
            ]
        }
    },
    "Pearlite": {
        "1": {
            "Time": [
                2482.353134482888,
                1535.3091091590147,
                1121.3965858553468,
                819.0730422076734,
                525.6616089736956,
                301.9505288182033,
                216.50778414883496,
                144.18115732215503,
                117.6592303556895,
                79.8153968549517,
                60.49248766825959,
                56.1821966953106,
                54.14362779575486,
                56.1821966953106,
                65.13346361552964,
                71.43854230931977,
                76.91929817414344,
                85.93882393331938,
                94.25791242751951
            ],
            "Temperature": [
                711.5577889447236,
                711.5577889447236,
                713.5678391959799,
                713.5678391959799,
                711.5577889447236,
                703.5175879396985,
                695.4773869346734,
                685.427135678392,
                681.4070351758794,
                667.3366834170854,
                643.21608040201,
                627.1356783919598,
                611.0552763819096,
                598.9949748743719,
                580.9045226130654,
                570.854271356784,
                562.8140703517588,
                552.7638190954774,
                546.7336683417086
            ]
        },
        "99": {
            "Time": [
                2722.6509935231934,
                1479.6004757264354,
                1100.8636895207212,
                706.5081482042692,
                421.11244273285115,
                325.11613492115805,
                224.659547398658,
                176.68147296146924,
                155.24271734347943,
                144.18115732215503,
                144.18115732215503,
                141.54118427957238,
                141.54118427957238,
                149.60974116821095,
                164.09233028693603,
                183.3337304951837,
                208.65180732273868,
                237.46626756274415
            ],
            "Temperature": [
                665.3266331658292,
                665.3266331658292,
                661.3065326633166,
                653.2663316582915,
                659.2964824120603,
                657.286432160804,
                647.2361809045226,
                635.175879396985,
                627.1356783919598,
                619.0954773869347,
                619.0954773869347,
                609.0452261306533,
                596.9849246231156,
                588.9447236180905,
                582.9145728643216,
                576.8844221105528,
                562.8140703517588,
                554.7738693467337
            ]
        }
    },
    "Bainite": {
        "1": {
            "Time": [
                1.7090107058596518,
                1.7090107058596518,
                1.8744471250339856,
                1.9094086092480917,
                2.018254469665254,
                2.0558981944942336,
                2.1730946954558252,
                2.3398142436426705,
                3.998767592108227,
                5.276080296864741,
                6.346995907714116,
                8.851777677535127,
                11.897108231817192,
                15.409940543777063,
                23.140139411863306,
                36.05639837801624,
                41.80110871417004,
                56.1821966953106,
                71.43854230931977,
                92.53203955702537
            ],
            "Temperature": [
                428.14070351758795,
                450.25125628140705,
                462.31155778894475,
                474.37185929648246,
                486.4321608040201,
                500.5025125628141,
                508.5427135678392,
                514.572864321608,
                528.643216080402,
                534.6733668341709,
                534.6733668341709,
                536.6834170854272,
                538.6934673366834,
                540.7035175879397,
                540.7035175879397,
                540.7035175879397,
                540.7035175879397,
                544.7236180904523,
                544.7236180904523,
                544.7236180904523
            ]
        },
        "99": {
            "Time": [
                46.70268979667022,
                45.008084449331825,
                45.008084449331825,
                45.84755834697725,
                50.28571420802845,
                62.77009833155804,
                81.30408367887931,
                90.83776761093522,
                109.27561880267424,
                133.9077702483233
            ],
            "Temperature": [
                428.14070351758795,
                444.2211055276382,
                456.2814070351759,
                468.3417085427136,
                488.4422110552764,
                508.5427135678392,
                514.572864321608,
                520.6030150753769,
                526.6331658291458,
                530.6532663316583
            ]
        }
    },
    "C": 0.22,
    "Si": 0.3,
    "Mn": 0.76,
    "P": 0.013,
    "S": 0.016,
    "Cr": 0.76,
    "Ni": 0.07,
    "V": 0.1,
    "Al": 0.05,
    "Ms:": 420,
    "Mf:": "",
    "Ac1:": 726,
    "Ac3:": 853,
    "Austenitization Temp:": 920.0,
    "Austenitization Time:": 900.0,
    "Status": 1
}

File: Datenbank Stahlwissen/JSON files/new/23MnNiMoCr6-4.json
{
    "Ferrite": {
        "1": {
            "Time": [
                1471.6466530777107,
                868.1773642113099,
                595.5218228043582,
                371.75704614748787,
                250.24354989666688,
                162.21667599037062,
                113.3888261224026,
                82.30308194366923,
                69.46183439927414,
                58.62412833354796,
                58.62412833354796,
                74.90113587481052,
                134.3507543179148,
                195.86231653822614,
                264.8009317217005,
                358.004207649589,
                552.2751791899291,
                746.66216861435,
                990.6203163493248
            ],
            "Temperature": [
                721.0526315789474,
                710.9311740890688,
                700.8097165991903,
                686.6396761133603,
                676.5182186234817,
                660.3238866396762,
                648.1781376518219,
                634.0080971659919,
                625.910931174089,
                607.6923076923076,
                599.5951417004048,
                587.4493927125507,
                573.2793522267207,
                567.2064777327935,
                561.1336032388664,
                555.0607287449393,
                548.9878542510121,
                542.914979757085,
                540.8906882591093
            ]
        }
    },
    "Pearlite": {
        "1": {
            "Time": [
                112325.27480385304,
                84663.14680918849,
                67525.52041805956,
                48098.135346709685,
                38362.04703972026,
                33620.409691809946,
                33620.409691809946,
                33620.409691809946,
                37645.77434289812,
                48098.135346709685,
                61452.597647704606,
                74198.58691522841,
                84663.14680918849,
                118859.55676475342
            ],
            "Temperature": [
                662.3481781376518,
                658.2995951417004,
                656.2753036437247,
                650.2024291497976,
                644.1295546558704,
                638.0566801619433,
                631.9838056680162,
                621.8623481781376,
                613.7651821862348,
                601.6194331983805,
                593.5222672064777,
                589.4736842105262,
                585.4251012145749,
                581.3765182186235
            ]
        },
        "99": {
            "Time": [
                100314.62557398801,
                83082.36827503802,
                84663.14680918849,
                91292.80730326242,
                102223.27611032987
            ],
            "Temperature": [
                646.1538461538462,
                634.0080971659919,
                627.9352226720648,
                617.8137651821862,
                607.6923076923076
            ]
        }
    },
    "Bainite": {
        "1": {
            "Time": [
                5.771053706620194,
                6.462020765115605,
                7.373388570675353,
                9.599854832522524,
                13.995081869650717,
                19.647854947586076,
                31.474121375335084,
                46.75735457482791,
                73.50262764263653,
                144.87126910881832,
                236.48645742190843,
                378.8303346281893,
                562.7831216852314,
                901.5286568006322
            ],
            "Temperature": [
                372.8744939271255,
                403.2388663967611,
                423.4817813765182,
                447.7732793522267,
                465.9919028340081,
                476.11336032388664,
                496.3562753036437,
                506.47773279352225,
                518.6234817813765,
                532.7935222672065,
                534.8178137651821,
                538.8663967611336,
                540.8906882591093,
                540.8906882591093
            ]
        },
        "99": {
            "Time": [
                3996.106994217949,
                4824.946438112178,
                6049.492785946926,
                6902.679918189042,
                8987.011132645872,
                12616.967359761094,
                22208.598153883904,
                34260.09321376037,
                66264.72516998318,
                87915.50686505232,
                104168.24185842744
            ],
            "Temperature": [
                401.21457489878543,
                431.57894736842104,
                455.87044534412956,
                463.9676113360324,
                478.13765182186233,
                488.2591093117409,
                496.3562753036437,
                502.42914979757086,
                500.40485829959516,
                498.3805668016194,
                498.3805668016194
            ]
        }
    },
    "C": 0.23,
    "Si": 0.21,
    "Mn": 1.54,
    "P": 0.012,
    "S": 0.011,
    "Cr": 0.23,
    "Mo": 0.51,
    "Ni": 1.07,
    "Al": 0.042,
    "Ms:": 370,
    "Mf:": "",
    "Ac1:": 715,
    "Ac3:": 795,
    "Austenitization Temp:": 860.0,
    "Austenitization Time:": 600.0,
    "Status": 1
}

File: Datenbank Stahlwissen/JSON files/new/24CrMo5.json
{
    "Ferrite": {
        "1": {
            "Time": [
                1.345423659028102,
                1.560589176761748,
                1.712210070185467,
                2.099653600438444,
                2.48102346914399,
                2.9865362138097193,
                3.4005066161408446,
                4.491061407077095,
                6.042380271229561,
                9.086345820125413,
                12.224984640507829,
                16.447783566594392,
                25.196619745510894,
                37.88990269215949,
                55.93079683905688,
                75.25061733556132,
                158.00022962382684,
                204.8374666323455,
                414.4285481839419,
                854.1686429342734,
                1517.7773017322697,
                2747.4270796395294,
                6098.666701068878,
                12338.863726127604,
                24055.14913187474,
                46034.90468901619,
                61936.44990970603,
                94881.42705934665
            ],
            "Temperature": [
                606.9767441860465,
                636.8770764119602,
                660.7973421926911,
                686.7109634551496,
                704.6511627906976,
                728.5714285714286,
                746.5116279069767,
                764.4518272425249,
                784.3853820598007,
                800.3322259136213,
                810.2990033222592,
                818.2724252491694,
                824.2524916943521,
                824.2524916943521,
                824.2524916943521,
                824.2524916943521,
                824.2524916943521,
                824.2524916943521,
                824.2524916943521,
                824.2524916943521,
                826.2458471760797,
                826.2458471760797,
                828.2392026578073,
                828.2392026578073,
                830.2325581395348,
                830.2325581395348,
                832.2259136212624,
                834.21926910299
            ]
        }
    },
    "Pearlite": {
        "1": {
            "Time": [
                6098.666701068878,
                2240.4516211039477,
                1192.6419114362727,
                600.5144883981757,
                406.81407769162894,
                270.52958425353245,
                176.59559477043018,
                149.45024946065232,
                138.7656196056246,
                149.45024946065232,
                170.16587969866387,
                190.19304469724244,
                228.94520050591217,
                280.751540313783,
                350.7247731191815,
                422.18554117991795,
                709.5887335728877
            ],
            "Temperature": [
                742.5249169435216,
                736.5448504983389,
                736.5448504983389,
                732.5581395348837,
                726.578073089701,
                720.5980066445183,
                706.6445182724252,
                700.6644518272425,
                692.6910299003323,
                660.7973421926911,
                646.843853820598,
                632.890365448505,
                620.9302325581396,
                608.9700996677741,
                597.0099667774086,
                589.0365448504983,
                567.109634551495
            ]
        },
        "99": {
            "Time": [
                100309.54994397706,
                61936.44990970603,
                39687.86329674884,
                27389.486655796638,
                15414.145817536422,
                9170.9876241071,
                6098.666701068878,
                4131.496436933465,
                2851.2385683693437,
                1728.1597767017117,
                1149.2187010036985,
                709.5887335728877,
                611.7545120425398,
                623.2049188399607,
                736.4005326426457,
                1149.2187010036985,
                1604.6086443948611,
                2412.9611832536084,
                4055.586710525911,
                5986.613325785645,
                10836.756846885351,
                18213.88895869764,
                30050.54473501904,
                46896.55486926542,
                98466.52027941225
            ],
            "Temperature": [
                724.5847176079734,
                728.5714285714286,
                728.5714285714286,
                728.5714285714286,
                724.5847176079734,
                720.5980066445183,
                714.6179401993355,
                708.6378737541528,
                702.6578073089701,
                696.6777408637874,
                688.7043189368771,
                676.7441860465117,
                662.7906976744187,
                650.8305647840532,
                640.8637873754153,
                622.9235880398671,
                612.9568106312292,
                600.9966777408638,
                585.0498338870432,
                575.0830564784053,
                563.1229235880398,
                555.1495016611295,
                543.1893687707641,
                539.2026578073089,
                529.235880398671
            ]
        }
    },
    "Bainite": {
        "1": {
            "Time": [
                2.48102346914399,
                1.8101648222725664,
                1.345423659028102,
                1.1176920134285628,
                0.9635907391680708,
                0.8307361074919359,
                0.72960407057218,
                0.6527773857255111,
                0.6061084455974045,
                0.5733096629695036
            ],
            "Temperature": [
                575.0830564784053,
                561.1295681063123,
                547.1760797342192,
                533.2225913621262,
                517.2757475083056,
                493.3554817275748,
                469.43521594684387,
                453.48837209302326,
                419.6013289036545,
                403.6544850498339
            ]
        },
        "99": {
            "Time": [
                141.36294052880908,
                173.35092943223313,
                204.8374666323455,
                296.8132070498795,
                446.33858217713464,
                778.5296690540468,
                1128.1036211513276,
                1634.6426226774793,
                3246.4550642658455,
                4208.826990208891,
                5986.613325785645,
                9002.48520081813
            ],
            "Temperature": [
                407.64119601328906,
                429.56810631229234,
                447.50830564784053,
                465.4485049833887,
                477.4086378737542,
                487.37541528239205,
                491.3621262458472,
                497.34219269102994,
                497.34219269102994,
                501.32890365448503,
                501.32890365448503,
                501.32890365448503
            ]
        }
    },
    "C": 0.24,
    "Si": 0.25,
    "Mn": 0.7,
    "Cr": 1.1,
    "Mo": 0.25,
    "Ms:": 400,
    "Mf:": 330,
    "Ac1:": 735,
    "Ac3:": 830,
    "Austenitization Temp:": 850.0,
    "Status": 1
}

File: Datenbank Stahlwissen/JSON files/new/25CrMoS4.json
{
    "Ferrite": {
        "1": {
            "Time": [
                1.2049573077773077,
                1.4251026703029983,
                1.5643430022865399,
                1.815972684825851,
                2.1881695573048865,
                2.736824591832825,
                3.6199656827278566,
                4.6996420103369445,
                6.951927961775608,
                9.195233309991076,
                13.602014668813952,
                22.086635025323876,
                32.67157270199673,
                54.04972918444515,
                103.79927783199152,
                284.080416185082,
                682.3514160651681,
                2563.9342424954552,
                4570.029761458137,
                8299.049215649162,
                17171.87876914551,
                30042.273359919534,
                38282.11745620112,
                91952.33309991079
            ],
            "Temperature": [
                581.063122923588,
                638.8704318936877,
                656.8106312292359,
                686.7109634551496,
                714.6179401993355,
                736.5448504983389,
                756.4784053156146,
                772.4252491694352,
                786.3787375415283,
                794.3521594684386,
                802.3255813953489,
                808.3056478405316,
                810.2990033222592,
                816.2790697674419,
                816.2790697674419,
                810.2990033222592,
                808.3056478405316,
                812.2923588039868,
                822.2591362126245,
                822.2591362126245,
                822.2591362126245,
                822.2591362126245,
                822.2591362126245,
                818.2724252491694
            ]
        }
    },
    "Pearlite": {
        "1": {
            "Time": [
                16237.767391887237,
                5404.972918444521,
                3147.572255259679,
                1832.9807108324383,
                885.8667904100822,
                496.99987019280695,
                342.3047734786335,
                244.7169028802865,
                165.43350905523408,
                137.2940833566931,
                137.2940833566931,
                153.54469561408155,
                178.24286152558125,
                210.80778238617776,
                258.79475223426266,
                323.68416779565194,
                390.02560339718707,
                633.3145024843983
            ],
            "Temperature": [
                742.5249169435216,
                740.531561461794,
                738.5382059800664,
                734.5514950166113,
                728.5714285714286,
                726.578073089701,
                718.6046511627907,
                712.624584717608,
                702.6578073089701,
                688.7043189368771,
                678.7375415282393,
                660.7973421926911,
                644.8504983388705,
                632.890365448505,
                618.936877076412,
                610.9634551495017,
                599.0033222591362,
                577.0764119601329
            ]
        },
        "99": {
            "Time": [
                73518.5209212245,
                31183.66279190926,
                19565.816480842583,
                12507.36983656652,
                8776.46930091519,
                5823.474608944955,
                4086.354429261437,
                2711.429898065308,
                1832.9807108324383,
                1465.5205169303767,
                954.458577073746,
                645.2330419138176,
                621.6161185226983,
                621.6161185226983,
                721.6051019723361,
                885.8667904100822,
                1286.2095826700797,
                1974.9065886699234,
                2711.429898065308,
                4163.256783773577,
                5016.5466857614265,
                8145.751819393673
            ],
            "Temperature": [
                730.5647840531561,
                724.5847176079734,
                718.6046511627907,
                714.6179401993355,
                710.6312292358804,
                710.6312292358804,
                708.6378737541528,
                702.6578073089701,
                700.6644518272425,
                694.6843853820599,
                688.7043189368771,
                676.7441860465117,
                672.7574750830565,
                664.7840531561462,
                642.8571428571429,
                632.890365448505,
                614.9501661129568,
                606.9767441860465,
                600.9966777408638,
                595.0166112956811,
                593.0232558139535,
                581.063122923588
            ]
        }
    },
    "Bainite": {
        "1": {
            "Time": [
                0.4656034550061407,
                0.5610322856360122,
                0.639245995627774,
                0.756036059924874,
                0.9109911753496392,
                1.0977054740581866,
                1.654335090552342,
                2.06913808111479,
                3.1183662791909224,
                4.878194467418633,
                6.951927961775608,
                10.283613577250437,
                15.211997130533991,
                21.278216464157975,
                35.2013001610251,
                59.33068359712798,
                125.07369836566527,
                235.75973551220946
            ],
            "Temperature": [
                405.6478405315615,
                435.5481727574751,
                461.46179401993356,
                479.40199335548175,
                503.3222591362126,
                529.235880398671,
                561.1295681063123,
                569.1029900332226,
                583.0564784053156,
                589.0365448504983,
                595.0166112956811,
                600.9966777408638,
                606.9767441860465,
                608.9700996677741,
                614.9501661129568,
                616.9435215946844,
                616.9435215946844,
                614.9501661129568
            ]
        },
        "99": {
            "Time": [
                129.82559566132375,
                162.3776739188723,
                192.04402944883495,
                254.0143779225533,
                355.3098828552555,
                545.5594781168519,
                777.4782690734357,
                1171.7255794625853,
                1638.9846975681505,
                2612.1857056211948,
                3653.86953546157,
                9815.283182118697
            ],
            "Temperature": [
                407.64119601328906,
                437.54152823920265,
                455.48172757475083,
                475.4152823920266,
                487.37541528239205,
                495.34883720930236,
                501.32890365448503,
                507.30897009966776,
                511.2956810631229,
                513.2890365448504,
                515.282392026578,
                519.2691029900332
            ]
        }
    },
    "C": 0.25,
    "Si": 0.25,
    "Mn": 0.7,
    "Cr": 1.05,
    "Mo": 0.25,
    "Ms:": 400,
    "Mf:": 340,
    "Ac1:": 735,
    "Ac3:": 820,
    "Austenitization Temp:": 875.0,
    "Status": 1
}

File: Datenbank Stahlwissen/JSON files/new/26CrMo4-2.json
{
    "Ferrite": {
        "1": {
            "Time": [
                1.1603872839718878,
                1.2973441017673832,
                1.3464986488036543,
                1.4237444112026658,
                1.6520949103856157,
                3.108834317921021,
                4.186041208435085,
                6.071708341248697,
                8.175547077421246,
                13.257952137446063,
                21.903395248410725,
                36.86564218118899,
                56.53993648537564,
                106.39418702511668,
                245.64592036157435,
                588.6429562033691,
                1107.6805646840075,
                2330.393930544461,
                4147.303462134147,
                10906.491382822947,
                22945.62361425623,
                48274.15385632834,
                96051.3260025179
            ],
            "Temperature": [
                544.0,
                590.0,
                626.0,
                648.0,
                678.0,
                742.0,
                762.0,
                782.0,
                796.0,
                804.0,
                804.0,
                802.0,
                798.0,
                798.0,
                796.0,
                800.0,
                802.0,
                806.0,
                810.0,
                808.0,
                810.0,
                816.0,
                820.0
            ]
        }
    },
    "Pearlite": {
        "1": {
            "Time": [
                11111.18633236218,
                4994.816244343417,
                3196.764417770309,
                2084.3810674170104,
                1384.5829429565224,
                658.1186107653507,
                413.4470706762109,
                330.7618998509901,
                215.6661398130657,
                166.23665187922143,
                148.68753533308706,
                143.25962906988286,
                160.1681071159501,
                172.53512528563493,
                192.8988969707099,
                236.6785040500847,
                290.3941658509926,
                421.20671805488143,
                526.5016430471144,
                1238.4165761592203
            ],
            "Temperature": [
                742.0,
                740.0,
                740.0,
                740.0,
                740.0,
                732.0,
                724.0,
                718.0,
                712.0,
                704.0,
                700.0,
                686.0,
                664.0,
                652.0,
                642.0,
                624.0,
                610.0,
                598.0,
                590.0,
                556.0
            ]
        },
        "99": {
            "Time": [
                87523.87034906117,
                38619.818534699094,
                25653.822537106444,
                17360.78319637906,
                9399.00973879268,
                5904.700125774965,
                3922.2900290264547,
                2374.1311739232633,
                1410.5690392814813,
                1028.283945317513,
                792.6069451556249,
                622.4121500849499,
                645.9944728207744,
                853.8062979397713,
                1359.0755734314605,
                1864.3390618475423,
                2374.1311739232633,
                4070.9000928167898,
                7244.80862555147,
                17360.78319637906,
                26625.809864788018,
                45655.02236793899,
                65001.0829396858,
                87523.87034906117,
                96051.3260025179
            ],
            "Temperature": [
                730.0,
                720.0,
                718.0,
                718.0,
                716.0,
                712.0,
                708.0,
                702.0,
                696.0,
                692.0,
                684.0,
                672.0,
                648.0,
                636.0,
                618.0,
                608.0,
                600.0,
                592.0,
                582.0,
                566.0,
                554.0,
                540.0,
                532.0,
                528.0,
                526.0
            ]
        }
    },
    "Bainite": {
        "1": {
            "Time": [
                0.5120197056898922,
                0.5831956372774852,
                0.6166523300631058,
                0.6642657451654531,
                0.7566054201984158,
                0.8779553085824484,
                1.4237444112026658,
                1.7468720800631719,
                2.5813320649216727,
                3.540993815437557,
                5.0414701548324246,
                7.877095004170819,
                11.639889460002781,
                19.95880750127167,
                32.36638625727591,
                48.72505694120083,
                102.5102187232112,
                151.47812916146097,
                269.57921631822813
            ],
            "Temperature": [
                408.0,
                432.0,
                446.0,
                460.0,
                486.0,
                508.0,
                548.0,
                560.0,
                572.0,
                578.0,
                588.0,
                596.0,
                604.0,
                604.0,
                606.0,
                608.0,
                612.0,
                612.0,
                612.0
            ]
        },
        "99": {
            "Time": [
                128.13612953784252,
                192.8988969707099,
                254.9530994902511,
                362.98805051804203,
                546.4500512932972,
                749.6037717773496,
                1087.2744072754872,
                1636.8063763466726,
                2704.1594836490563,
                3922.2900290264547,
                5584.338507942353,
                7950.670740946755,
                11532.173586598597,
                20145.23206087106
            ],
            "Temperature": [
                398.0,
                448.0,
                466.0,
                482.0,
                492.0,
                498.0,
                504.0,
                508.0,
                510.0,
                506.0,
                506.0,
                510.0,
                510.0,
                510.0
            ]
        }
    },
    "C": 0.25,
    "Si": 0.25,
    "Mn": 0.7,
    "Cr": 1.05,
    "Mo": 0.25,
    "Ms:": 400,
    "Mf:": 320,
    "Ac1:": 735,
    "Ac3:": 820,
    "Austenitization Temp:": 875.0,
    "Status": 1
}
