Repository: aserafeim/CCT_ML

File: Datenbank Stahlwissen/JSON files/new/27MnCrV4.json
{
    "Ferrite": {
        "1": {
            "Time": [
                10.109899431191296,
                9.22974863291705,
                8.124752245776515,
                7.553783911600736,
                7.022940473393439,
                6.649435996665045,
                6.896164220619982,
                7.553783911600736,
                9.22974863291705,
                13.779723598335568,
                38.218926206331176,
                55.018193843159345,
                93.31183045396673,
                200.54654753157064,
                352.7510819044429,
                576.8673370625643,
                861.2447395674875,
                1514.8852842710508,
                2522.892433054543,
                4686.904192314183,
                7126.037464183486,
                12085.88565379048
            ],
            "Temperature": [
                530.3921568627451,
                545.0980392156863,
                561.437908496732,
                576.1437908496732,
                600.6535947712418,
                626.7973856209151,
                639.8692810457517,
                651.3071895424837,
                664.3790849673203,
                680.718954248366,
                713.3986928104575,
                719.9346405228758,
                729.7385620915032,
                733.0065359477125,
                742.8104575163399,
                749.3464052287582,
                754.2483660130719,
                755.8823529411765,
                757.5163398692811,
                762.4183006535948,
                765.686274509804,
                768.9542483660131
            ]
        }
    },
    "Pearlite": {
        "1": {
            "Time": [
                3197.0309117805227,
                1784.770086923554,
                1111.4401362609249,
                758.1355040383844,
                463.5955307185394,
                288.69750989604023,
                193.37147282195036,
                136.79680347652237,
                116.11101398450268,
                100.36499758406853,
                93.31183045396673,
                91.62739011886731,
                100.36499758406853,
                114.0150088546786,
                131.90254178484815,
                173.35008168291282,
                219.6707090793234,
                316.2277660168377,
                408.0933272553254,
                598.2720777958299,
                731.011233147434,
                926.3436992442802,
                1173.8706742369689,
                1487.5389781975293
            ],
            "Temperature": [
                736.2745098039215,
                734.6405228758169,
                729.7385620915032,
                723.2026143790849,
                713.3986928104575,
                701.9607843137255,
                693.7908496732026,
                683.9869281045752,
                672.5490196078431,
                657.843137254902,
                643.1372549019608,
                631.6993464052288,
                608.8235294117646,
                595.7516339869281,
                590.8496732026144,
                579.4117647058823,
                576.1437908496732,
                571.2418300653595,
                567.9738562091503,
                559.8039215686274,
                558.1699346405229,
                554.9019607843137,
                548.3660130718954,
                538.562091503268
            ]
        },
        "99": {
            "Time": [
                15315.337873771969,
                7526.31305079589,
                5228.226937331201,
                2866.0151449032187,
                1752.551892203046,
                1052.3298721084957,
                800.7206202598343,
                576.8673370625643,
                455.22682755073083,
                333.9905486546954,
                278.3686050732866,
                240.61855475131654,
                215.70527188863784,
                207.98785436083782,
                232.00979968616255,
                359.2359130214154,
                463.5955307185394,
                643.4937065372034,
                786.2662246773056,
                996.3632980336307,
                1434.318399566729,
                1885.0221410423105,
                2141.3921314767185,
                2713.590460250369
            ],
            "Temperature": [
                723.2026143790849,
                721.5686274509803,
                719.9346405228758,
                716.6666666666666,
                711.7647058823529,
                703.5947712418301,
                698.6928104575163,
                690.5228758169935,
                682.3529411764706,
                672.5490196078431,
                666.0130718954249,
                659.4771241830065,
                646.4052287581699,
                631.6993464052288,
                621.8954248366013,
                599.0196078431372,
                590.8496732026144,
                582.6797385620915,
                577.7777777777778,
                572.875816993464,
                566.3398692810458,
                559.8039215686274,
                558.1699346405229,
                548.3660130718954
            ]
        }
    },
    "Bainite": {
        "1": {
            "Time": [
                11.696016564477086,
                10.67778108291599,
                9.748191465542444,
                8.274114356578988,
                7.022940473393439,
                6.1821457606830315,
                5.059573672426131,
                4.37343609347208,
                3.579294790701401,
                3.327759245696544,
                3.579294790701401,
                4.619095719403756,
                5.747694424835351,
                7.834068087519317,
                11.277561130125275,
                16.234654029409324,
                24.23782641729023,
                36.18631036857807,
                48.43135081615979,
                82.14042810814624,
                109.93582516082043,
                189.88078244652618,
                316.2277660168377,
                679.639295465157,
                1542.7343136122158
            ],
            "Temperature": [
                368.62745098039215,
                388.2352941176471,
                399.6732026143791,
                412.7450980392157,
                429.08496732026146,
                437.2549019607843,
                447.05882352941177,
                455.2287581699346,
                474.83660130718954,
                487.90849673202615,
                499.34640522875816,
                509.1503267973856,
                515.686274509804,
                518.9542483660131,
                518.9542483660131,
                522.2222222222222,
                523.8562091503268,
                523.8562091503268,
                523.8562091503268,
                523.8562091503268,
                527.124183006536,
                530.3921568627451,
                532.0261437908497,
                532.0261437908497,
                533.6601307189542
            ]
        },
        "99": {
            "Time": [
                2220.8487767704414,
                204.23331295497596,
                120.41932889668036,
                86.75432583333172,
                55.018193843159345,
                38.218926206331176,
                28.555923019901073,
                22.127722116569522,
                20.201319938442772,
                19.83665108604738,
                21.336045265014103,
                25.59928574670765,
                38.921527260258564,
                53.04977476004904,
                73.63573185961815,
                98.55323535263142,
                118.24555121241087
            ],
            "Temperature": [
                518.9542483660131,
                514.0522875816994,
                510.7843137254902,
                505.88235294117646,
                502.6143790849673,
                497.7124183006536,
                494.44444444444446,
                486.27450980392155,
                479.7385620915033,
                468.30065359477123,
                456.8627450980392,
                442.15686274509807,
                420.91503267973854,
                411.11111111111114,
                399.6732026143791,
                380.0653594771242,
                362.09150326797385
            ]
        }
    },
    "C": 0.3,
    "Si": 0.15,
    "Mn": 1.17,
    "Cr": 0.78,
    "Mo": 0.04,
    "Ni": 0.36,
    "V": 0.11,
    "Ms:": 360,
    "Mf:": "",
    "Ac1:": 735,
    "Ac3:": 820,
    "Austenitization Temp:": 870.0,
    "Austenitization Time:": 900.0,
    "Status": 1
}

File: Datenbank Stahlwissen/JSON files/new/30CrMoNiV5-11.json
{
    "Ferrite": {
        "1": {
            "Time": [
                105998.47095266977,
                42250.53607992627,
                21000.856980027154,
                10829.801736899326,
                4646.33500163462,
                2145.6452659607367,
                1086.3057139258412,
                602.9661650451097,
                387.74713883680533,
                288.88104156588196,
                231.65776970478646,
                189.21869718404812,
                192.73180798752819,
                219.21932098857448,
                273.3700918352419,
                457.5649290233137,
                972.7830140479874,
                1485.1522312429906,
                2987.900826618257,
                5383.011400575574,
                9698.050042552071,
                16533.907337203796,
                33263.71153125115,
                48949.35843383209,
                70718.6488939686,
                102169.41470537845
            ],
            "Temperature": [
                791.2429378531074,
                783.3333333333334,
                783.3333333333334,
                783.3333333333334,
                775.4237288135594,
                771.4689265536723,
                761.5819209039548,
                747.7401129943503,
                731.9209039548023,
                724.0112994350283,
                712.1468926553672,
                696.3276836158192,
                680.5084745762712,
                666.6666666666666,
                648.8700564971751,
                633.0508474576271,
                617.2316384180791,
                605.3672316384182,
                593.5028248587571,
                587.5706214689266,
                581.638418079096,
                579.6610169491526,
                573.728813559322,
                571.7514124293785,
                573.728813559322,
                575.7062146892656
            ]
        }
    },
    "Pearlite": {
        "1": {
            "Time": [
                100307.0730486761,
                48949.35843383209,
                29244.57221600358,
                21390.767378084227,
                14806.056902111839,
                10248.314944192874,
                8218.267873637935,
                6590.344579636525,
                5383.011400575574,
                4084.9343996802518,
                4084.9343996802518,
                5284.889997035149,
                7777.002710753037,
                11444.281942857933,
                18463.39600358076,
                28188.15026069956,
                37835.20910005974,
                52687.11204912288,
                77531.94739297271,
                100307.0730486761
            ],
            "Temperature": [
                714.1242937853108,
                714.1242937853108,
                712.1468926553672,
                710.1694915254237,
                706.2146892655367,
                698.3050847457628,
                696.3276836158192,
                690.3954802259886,
                684.4632768361582,
                668.6440677966102,
                654.8022598870057,
                644.9152542372881,
                637.0056497175142,
                627.1186440677966,
                621.1864406779662,
                615.2542372881355,
                615.2542372881355,
                615.2542372881355,
                615.2542372881355,
                615.2542372881355
            ]
        },
        "99": {
            "Time": [
                100307.0730486761,
                78971.43686232554,
                65701.69360278724,
                50783.85897641089,
                40724.29067587234,
                35151.08609352304,
                29787.538762778146,
                26188.41339056983,
                29787.538762778146,
                36468.461613326224,
                47181.12682607931,
                62173.95892983422,
                77531.94739297271,
                86579.83974690271,
                98478.67811131525
            ],
            "Temperature": [
                690.3954802259886,
                690.3954802259886,
                686.4406779661017,
                686.4406779661017,
                686.4406779661017,
                680.5084745762712,
                676.5536723163842,
                664.6892655367232,
                658.7570621468926,
                648.8700564971751,
                642.9378531073446,
                638.9830508474577,
                637.0056497175142,
                637.0056497175142,
                637.0056497175142
            ]
        }
    },
    "Bainite": {
        "1": {
            "Time": [
                7.159128973599361,
                7.427435370387234,
                7.565336137225711,
                8.143022207126492,
                8.927551349706082,
                9.6092556334949,
                12.205378869485992,
                16.08390421347527,
                20.808575162852186,
                31.76854589956163,
                62.74847793031506,
                85.78712310047815,
                203.6673619287826,
                591.9753121564678,
                1458.0809117608937,
                2440.5255323329893,
                5188.557148100378,
                15646.148818443608,
                36468.461613326224,
                54661.69432626703,
                70718.6488939686,
                98478.67811131525
            ],
            "Temperature": [
                360.1694915254237,
                381.92090395480227,
                397.7401129943503,
                413.5593220338983,
                431.35593220338984,
                441.2429378531073,
                459.03954802259886,
                466.9491525423729,
                474.8587570621469,
                482.7683615819209,
                488.7005649717514,
                492.6553672316384,
                494.6327683615819,
                496.6101694915254,
                498.58757062146896,
                498.58757062146896,
                500.56497175141243,
                508.47457627118644,
                510.45197740112997,
                510.45197740112997,
                512.4293785310734,
                512.4293785310734
            ]
        },
        "99": {
            "Time": [
                2226.0587285785837,
                2675.654868177016,
                3275.766340673738,
                4820.468112960751,
                7635.243690655998,
                11873.1852442562,
                27169.89016802792,
                35803.71536402847,
                65701.69360278724,
                74731.20711000853,
                102169.41470537845
            ],
            "Temperature": [
                348.30508474576277,
                368.07909604519773,
                375.98870056497174,
                385.8757062146892,
                391.80790960451975,
                395.7627118644068,
                401.6949152542373,
                403.6723163841808,
                403.6723163841808,
                407.6271186440678,
                409.6045197740113
            ]
        }
    },
    "C": 0.3,
    "Si": 0.27,
    "Mn": 0.93,
    "P": 0.017,
    "S": 0.01,
    "Cr": 1.09,
    "Mo": 1.04,
    "Ni": 0.54,
    "V": 0.36,
    "Ms:": 360,
    "Mf:": "",
    "Ac1:": 780,
    "Ac3:": 885,
    "Austenitization Temp:": 935.0,
    "Austenitization Time:": 1800.0,
    "Status": 1
}

File: Datenbank Stahlwissen/JSON files/new/30CrNiMo8.json
{
    "Ferrite": {
        "1": {
            "Time": [
                2448.0094888230497,
                1289.7477380918808,
                936.1611492498348,
                630.1650276473312,
                448.8638162711308,
                313.7540632309996,
                296.5054921330333,
                338.3229931166999,
                424.1876117033615,
                679.5109396054146,
                1314.287307451479,
                2402.3017517831086,
                4149.6186372028815,
                7034.014742524606,
                10449.59817872877,
                20211.262915423216,
                39091.94800120605,
                53856.915075532095,
                86274.00225166412
            ],
            "Temperature": [
                580.5369127516778,
                592.6174496644295,
                598.6577181208054,
                608.7248322147651,
                622.8187919463087,
                630.8724832214765,
                640.9395973154362,
                663.0872483221476,
                683.2214765100671,
                699.3288590604027,
                709.3959731543624,
                713.4228187919463,
                719.4630872483222,
                719.4630872483222,
                727.51677852349,
                731.5436241610738,
                733.5570469798657,
                733.5570469798657,
                737.5838926174497
            ]
        }
    },
    "Pearlite": {
        "1": {
            "Time": [
                80008.806106545,
                36253.100659826,
                22631.153215374427,
                10449.59817872877,
                6281.885857038324,
                3436.7884228683033,
                2313.4306238304002,
                1647.8466003863382,
                1444.1689661889538,
                1314.287307451479,
                1528.1803985289994,
                1916.0246471344842,
                3069.3015834511407,
                3848.2743850412585,
                6049.492785946926,
                8987.011132645872,
                15819.088149974586,
                26814.921800915716,
                45453.94932832334,
                56989.92560466132,
                86274.00225166412
            ],
            "Temperature": [
                713.4228187919463,
                705.3691275167785,
                705.3691275167785,
                703.3557046979865,
                699.3288590604027,
                695.3020134228188,
                685.234899328859,
                677.1812080536913,
                669.1275167785235,
                651.006711409396,
                630.8724832214765,
                614.7651006711409,
                592.6174496644295,
                582.5503355704698,
                576.510067114094,
                568.4563758389262,
                560.4026845637584,
                554.3624161073825,
                546.3087248322147,
                546.3087248322147,
                546.3087248322147
            ]
        },
        "99": {
            "Time": [
                83082.36827503802,
                61452.597647704606,
                39835.73652747758,
                24867.628985999072,
                18393.558468026236,
                15233.874320767673,
                14949.43672984642,
                19463.56428376337,
                31772.133940604785,
                50896.141215805226,
                68810.30436681335,
                87915.50686505232
            ],
            "Temperature": [
                677.1812080536913,
                671.1409395973154,
                665.1006711409395,
                657.0469798657718,
                651.006711409396,
                638.9261744966443,
                628.8590604026846,
                614.7651006711409,
                600.6711409395973,
                586.5771812080536,
                576.510067114094,
                572.48322147651
            ]
        }
    },
    "Bainite": {
        "1": {
            "Time": [
                33.938744377572704,
                33.305060884694676,
                32.07296823640042,
                33.305060884694676,
                35.91305804428079,
                45.88432982662027,
                70.78345990226407,
                153.29884448794442,
                313.7540632309996,
                541.9634345748225,
                1711.1491194075866,
                3776.421757650675,
                8819.211153315107,
                17382.376022408753,
                31772.133940604785,
                62621.834264885554,
                93029.80292704637
            ],
            "Temperature": [
                340.9395973154362,
                359.0604026845637,
                385.234899328859,
                409.39597315436237,
                435.57046979865765,
                459.731543624161,
                467.7852348993288,
                469.79865771812075,
                469.79865771812075,
                469.79865771812075,
                467.7852348993288,
                469.79865771812075,
                469.79865771812075,
                469.79865771812075,
                469.79865771812075,
                469.79865771812075,
                477.85234899328856
            ]
        },
        "99": {
            "Time": [
                2955.7553590661933,
                3996.106994217949,
                4916.748969938727,
                7167.848427634214,
                11267.867884443822,
                18393.558468026236,
                33620.409691809946,
                47200.07635936638,
                66264.72516998318,
                89588.24380017651
            ],
            "Temperature": [
                328.8590604026845,
                336.9127516778523,
                342.95302013422815,
                351.0067114093959,
                359.0604026845637,
                363.0872483221476,
                363.0872483221476,
                363.0872483221476,
                363.0872483221476,
                363.0872483221476
            ]
        }
    },
    "C": 0.3,
    "Si": 0.25,
    "Mn": 0.65,
    "P": 0.0125,
    "S": 0.0175,
    "Cr": 2.0,
    "Mo": 0.4,
    "Ni": 2.0,
    "Cu": 0.2,
    "Ms:": 330,
    "Mf:": 200,
    "Ac1:": 720,
    "Ac3:": 790,
    "Austenitization Temp:": 850.0,
    "Status": 1
}

File: Datenbank Stahlwissen/JSON files/new/31CrMo12-5.json
{
    "Ferrite": {},
    "Pearlite": {
        "1": {
            "Time": [
                97007.96358455585,
                24725.201618846757,
                9073.683805727587,
                4220.16873110345,
                2579.939362620406,
                818.3305411242908,
                600.2941569316072,
                482.3666887743359,
                424.58860815617487,
                509.4763286323548,
                803.5505313594005,
                1136.0801479556162,
                1727.6947695816793,
                2826.0987638384095,
                3923.444794505203,
                7425.27257873176,
                11291.989055594606,
                22571.582324514948,
                38292.47667285129,
                69875.86173067828,
                95255.88593744523
            ],
            "Temperature": [
                774.4094488188977,
                756.6929133858267,
                742.9133858267717,
                735.0393700787401,
                729.1338582677165,
                707.4803149606299,
                699.6062992125984,
                689.7637795275591,
                679.9212598425197,
                668.1102362204724,
                648.4251968503937,
                628.740157480315,
                616.9291338582677,
                603.1496062992126,
                597.2440944881889,
                581.496062992126,
                569.6850393700787,
                561.8110236220473,
                548.0314960629921,
                540.1574803149606,
                532.2834645669291
            ]
        },
        "99": {
            "Time": [
                97007.96358455585,
                35600.097494568035,
                15964.900894646227,
                10887.779426273595,
                7700.936381160927,
                5649.095176335116,
                4622.827112512946,
                4622.827112512946,
                7159.476476567667,
                10691.13335460527,
                12828.604596993131,
                16862.149240551997,
                26114.790342328106,
                37600.86961347277,
                63789.52090518848,
                93535.4528684504
            ],
            "Temperature": [
                744.8818897637796,
                740.9448818897638,
                731.1023622047244,
                727.1653543307086,
                715.3543307086615,
                705.511811023622,
                693.7007874015748,
                691.732283464567,
                683.8582677165355,
                664.1732283464567,
                658.267716535433,
                652.3622047244095,
                644.488188976378,
                638.5826771653543,
                628.740157480315,
                620.8661417322835
            ]
        }
    },
    "Bainite": {
        "1": {
            "Time": [
                29.66849487594198,
                40.4445640288632,
                48.53061904803196,
                57.181551741592045,
                77.95080068446325,
                91.84609283936013,
                134.67519062725106,
                241.3157966558408,
                323.0240281187848,
                509.4763286323548,
                1095.412863102327,
                1606.2189647182006,
                4457.347742637167,
                10691.13335460527,
                16862.149240551997,
                29668.49487594199,
                56148.78582288248,
                95255.88593744523
            ],
            "Temperature": [
                323.62204724409446,
                353.14960629921256,
                368.89763779527556,
                380.70866141732284,
                394.48818897637796,
                398.4251968503937,
                406.2992125984252,
                412.20472440944883,
                416.14173228346453,
                420.0787401574803,
                420.0787401574803,
                420.0787401574803,
                420.0787401574803,
                422.0472440944882,
                422.0472440944882,
                422.0472440944882,
                420.0787401574803,
                425.98425196850394
            ]
        },
        "99": {
            "Time": [
                21370.530512184727,
                26114.790342328106,
                39714.08774667282,
                53161.06435953303,
                85388.30975888664,
                95255.88593744523
            ],
            "Temperature": [
                325.59055118110234,
                337.4015748031496,
                341.33858267716533,
                343.3070866141732,
                343.3070866141732,
                343.3070866141732
            ]
        }
    },
    "C": 0.3,
    "Si": 0.29,
    "Mn": 0.63,
    "P": 0.01,
    "S": 0.016,
    "Cr": 2.99,
    "Mo": 0.43,
    "Ni": 0.17,
    "Cu": 0.13,
    "Ms:": 320,
    "Mf:": 190,
    "Ac1:": 800,
    "Ac3:": 833,
    "Austenitization Temp:": 870.0,
    "Status": 1
}

File: Datenbank Stahlwissen/JSON files/new/31CrMoV9.json
{
    "Ferrite": {},
    "Pearlite": {
        "1": {
            "Time": [
                130.54101096572413,
                85.11644157007198,
                57.60108796293078,
                41.21677659024665,
                33.59270320241791,
                31.770119071799588,
                38.26242961803705,
                56.53993648537564,
                88.34138406991943,
                151.47812916146097,
                290.3941658509926,
                645.9944728207744,
                1215.6019449413868,
                2654.342319892263,
                6360.618192466829,
                14961.19738313133,
                30896.25119255328,
                50103.19378731845,
                63803.60564119235,
                94281.82806223074
            ],
            "Temperature": [
                784.7682119205298,
                776.8211920529801,
                768.8741721854304,
                756.9536423841059,
                737.0860927152318,
                723.1788079470199,
                699.3377483443709,
                683.4437086092715,
                669.5364238410596,
                655.6291390728477,
                645.6953642384105,
                631.7880794701987,
                621.8543046357615,
                611.9205298013245,
                601.9867549668875,
                592.0529801324503,
                584.1059602649007,
                580.1324503311258,
                578.1456953642385,
                580.1324503311258
            ]
        },
        "99": {
            "Time": [
                20523.321321240404,
                7244.80862555147,
                3256.7618549126414,
                1548.0008608021653,
                936.9926939856301,
                735.7942557051126,
                1087.2744072754872,
                1667.5262464544373,
                3023.3228205863684,
                6980.333583805357,
                10314.755790861765,
                16418.867692938747,
                32066.866783605696,
                65001.0829396858,
                92544.92855749872
            ],
            "Temperature": [
                778.8079470198676,
                766.8874172185431,
                764.9006622516556,
                758.9403973509934,
                750.9933774834437,
                741.0596026490066,
                707.2847682119206,
                685.4304635761589,
                667.5496688741722,
                643.7086092715232,
                629.8013245033112,
                617.8807947019868,
                605.9602649006622,
                603.9735099337748,
                605.9602649006622
            ]
        }
    },
    "Bainite": {
        "1": {
            "Time": [
                3.2871815277554957,
                6.9157373751200515,
                9.846242437172569,
                14.549675166338996,
                34.22317696758635,
                66.83957001513109,
                132.99102763144253,
                312.8162946387789,
                708.9337509558432,
                1437.0428472351618,
                2654.342319892263,
                6851.738941616481,
                13632.939330723795,
                30896.25119255328,
                72672.95387074995,
                97854.03419153523
            ],
            "Temperature": [
                381.4569536423842,
                417.21854304635764,
                435.0993377483444,
                452.98013245033115,
                482.7814569536424,
                502.6490066225166,
                512.5827814569536,
                516.5562913907286,
                516.5562913907286,
                514.5695364238411,
                524.5033112582781,
                526.4900662251655,
                530.4635761589404,
                534.4370860927152,
                528.476821192053,
                528.476821192053
            ]
        },
        "99": {
            "Time": [
                166.23665187922143,
                175.77329487881047,
                200.20756541994723,
                228.03844735924378,
                391.01535193882603,
                610.9458115821773,
                919.7310203463894,
                1606.6524406111207,
                3137.8722786583553,
                8564.563801712524,
                14415.03205192844,
                32668.70338235721,
                45655.02236793899,
                71334.14213809873,
                92544.92855749872
            ],
            "Temperature": [
                373.5099337748345,
                391.3907284768212,
                407.28476821192055,
                417.21854304635764,
                427.1523178807947,
                433.112582781457,
                433.112582781457,
                435.0993377483444,
                435.0993377483444,
                435.0993377483444,
                431.12582781456956,
                429.13907284768214,
                429.13907284768214,
                429.13907284768214,
                429.13907284768214
            ]
        }
    },
    "C": 0.31,
    "Si": 0.2,
    "Mn": 0.55,
    "P": 0.0125,
    "S": 0.0175,
    "Cr": 2.5,
    "Mo": 0.2,
    "V": 0.15,
    "Ms:": 380,
    "Mf:": "",
    "Ac1:": 785,
    "Ac3:": 840,
    "Austenitization Temp:": 870.0,
    "Status": 1
}

File: Datenbank Stahlwissen/JSON files/new/32CrMo12.json
{
    "Ferrite": {},
    "Pearlite": {
        "1": {
            "Time": [
                90112.95555144562,
                44832.787758956125,
                31622.776601683756,
                19613.413817991634,
                14352.081556747686,
                10123.231044170612,
                7272.808086810288,
                4944.802340771357,
                3823.374228940033,
                2746.817383680017,
                1902.1962411528186,
                1470.79854473531,
                1366.5901869663157,
                1293.3084873939295,
                1246.650400394278,
                1317.2883502754992,
                1444.0241885954515,
                2163.248359195508,
                3424.320991174657,
                5036.486330526266,
                7827.390868337499,
                12390.39370705678,
                20724.752924638324,
                32209.109912130756,
                73624.31660269307,
                91783.78377150233
            ],
            "Temperature": [
                765.3465346534654,
                767.3267326732673,
                767.3267326732673,
                765.3465346534654,
                761.3861386138614,
                751.4851485148515,
                741.5841584158416,
                737.6237623762377,
                731.6831683168317,
                725.7425742574258,
                723.7623762376238,
                715.8415841584158,
                711.8811881188119,
                707.9207920792079,
                701.980198019802,
                694.059405940594,
                688.1188118811881,
                666.3366336633663,
                654.4554455445544,
                640.5940594059406,
                628.7128712871288,
                620.7920792079208,
                610.8910891089108,
                600.990099009901,
                575.2475247524753,
                569.3069306930693
            ]
        },
        "99": {
            "Time": [
                83728.31290589801,
                52893.73746757299,
                34665.19256306447,
                14889.233487785465,
                10895.170790621563,
                9234.758272715579,
                8901.600206323117,
                9066.6491134128,
                10895.170790621563,
                15446.489275945096,
                21109.020667587,
                28322.24397411219,
                38704.90068788759,
                56927.111605869824,
                68407.91959679856,
                95218.95354084075
            ],
            "Temperature": [
                741.5841584158416,
                743.5643564356435,
                743.5643564356435,
                729.7029702970297,
                723.7623762376238,
                719.8019801980198,
                707.9207920792079,
                694.059405940594,
                688.1188118811881,
                678.2178217821782,
                672.2772277227723,
                670.2970297029703,
                664.3564356435644,
                652.4752475247525,
                646.5346534653465,
                642.5742574257426
            ]
        }
    },
    "Bainite": {
        "1": {
            "Time": [
                62.40404853543022,
                76.37983632839308,
                98.78269058927006,
                125.43081822477353,
                153.5218562158723,
                225.79972270736855,
                326.0602613675859,
                488.4608796535158,
                705.3493254022893,
                963.9234664780795,
                1269.7651529487498,
                1833.571594693598,
                3181.7025386058044,
                5833.8793975521085,
                12854.126015136842,
                27300.475589964146,
                42428.685259992955,
                57982.62492218874,
                95218.95354084075
            ],
            "Temperature": [
                355.4455445544554,
                371.2871287128713,
                385.1485148514852,
                391.08910891089107,
                393.0693069306931,
                397.029702970297,
                399.009900990099,
                404.950495049505,
                406.9306930693069,
                414.8514851485149,
                418.81188118811883,
                422.7722772277228,
                426.73267326732673,
                430.6930693069307,
                432.6732673267327,
                440.5940594059406,
                442.5742574257426,
                448.51485148514854,
                454.45544554455444
            ]
        },
        "99": {
            "Time": [
                946.3762433893486,
                912.2342691203635,
                946.3762433893486,
                999.9999999999998,
                1076.2542851272228,
                2085.205857248752,
                3424.320991174657,
                5833.8793975521085,
                7972.522336639675,
                11943.391253134343,
                20724.752924638324,
                31047.11687867458,
                49146.13414182181,
                64739.62996609884,
                93485.59163176565
            ],
            "Temperature": [
                345.54455445544556,
                361.38613861386136,
                369.30693069306926,
                377.2277227722773,
                385.1485148514852,
                393.0693069306931,
                393.0693069306931,
                397.029702970297,
                397.029702970297,
                399.009900990099,
                404.950495049505,
                404.950495049505,
                404.950495049505,
                404.950495049505,
                404.950495049505
            ]
        }
    },
    "C": 0.33,
    "Si": 0.36,
    "Mn": 0.51,
    "P": 0.013,
    "S": 0.008,
    "Cr": 3.0,
    "Mo": 0.58,
    "Ni": 0.19,
    "Ms:": 350,
    "Mf:": "",
    "Ac1:": 765,
    "Ac3:": 800,
    "Austenitization Temp:": 920.0,
    "Austenitization Time:": 1800.0,
    "Status": 1
}
