Repository: aserafeim/CCT_ML

File: Datenbank Stahlwissen/JSON files/new/32NiCrMo14-5.json
{
    "Ferrite": {
        "1": {
            "Time": [
                703039.725662679,
                268032.78532846906,
                162456.93488458105,
                81799.69377519462,
                44358.807836820786,
                26886.24806652938,
                14852.928161964344,
                9695.655615935917,
                6691.189901715625,
                6691.189901715625,
                6691.189901715625,
                7341.280397070104,
                8358.871540130116,
                10637.64854316312,
                14580.029048934339,
                21522.162494553973,
                26886.24806652938,
                36173.39425120723,
                54396.438969459545,
                69225.87540419669,
                94881.42705934665,
                142679.77510008565,
                199218.12993989457,
                434094.10945776565,
                757172.1488337391
            ],
            "Temperature": [
                696.2962962962963,
                696.2962962962963,
                696.2962962962963,
                696.2962962962963,
                692.3076923076923,
                688.3190883190883,
                682.3361823361823,
                674.3589743589744,
                660.3988603988604,
                648.4330484330484,
                634.4729344729344,
                618.5185185185185,
                604.5584045584046,
                590.5982905982905,
                580.6267806267806,
                568.6609686609686,
                562.6780626780627,
                554.7008547008547,
                542.7350427350427,
                536.7521367521367,
                530.7692307692307,
                522.7920227920229,
                518.8034188034187,
                506.8376068376068,
                500.85470085470087
            ]
        }
    },
    "Pearlite": {
        "1": {
            "Time": [
                785781.8864961843,
                458928.4341792638,
                328683.9696542052,
                214557.4624407555,
                140058.2594199758,
                94881.42705934665,
                78821.42738856161,
                93138.13058573788,
                104099.74470134563,
                142679.77510008565,
                226832.19636960365,
                299578.10349864245,
                434094.10945776565,
                552435.8819129805,
                629010.2436234447,
                785781.8864961843
            ],
            "Temperature": [
                664.3874643874644,
                662.3931623931624,
                658.4045584045584,
                652.4216524216524,
                644.4444444444445,
                636.4672364672365,
                614.5299145299145,
                600.5698005698006,
                590.5982905982905,
                576.6381766381767,
                562.6780626780627,
                548.7179487179487,
                538.7464387464388,
                532.7635327635328,
                530.7692307692307,
                530.7692307692307
            ]
        }
    },
    "Bainite": {
        "1": {
            "Time": [
                117.4352989585169,
                131.25649574052986,
                131.25649574052986,
                109.03951035451966,
                101.24396091973442,
                99.38376292824375,
                115.27761068488319,
                124.15371850064102,
                144.00887634664252,
                242.04305032445617,
                446.33858217713464,
                764.2254151159934,
                1462.5161520687186,
                3070.777304390463,
                5558.613053440593,
                12805.087496773325,
                31186.004092322015,
                65479.8057757319,
                153665.78582144185,
                273049.64154553175,
                532322.0997954938,
                1057209.5409277002
            ],
            "Temperature": [
                285.47008547008545,
                317.3789173789174,
                331.3390313390313,
                381.1965811965812,
                397.1509971509971,
                419.08831908831905,
                435.04273504273505,
                441.025641025641,
                443.019943019943,
                454.98575498575497,
                458.97435897435895,
                460.96866096866097,
                460.96866096866097,
                464.95726495726495,
                466.9515669515669,
                470.9401709401709,
                474.9287749287749,
                474.9287749287749,
                474.9287749287749,
                472.9344729344729,
                470.9401709401709,
                472.9344729344729
            ]
        },
        "99": {
            "Time": [
                8205.290468144925,
                10062.00580996324,
                14049.18096835458,
                20738.55646662255,
                34856.3477047388,
                64276.71768948271,
                102187.07619006872,
                156541.99796841282,
                253528.53427076509,
                367367.4478245013,
                485183.5192173283,
                629010.2436234447,
                894700.854963131
            ],
            "Temperature": [
                279.48717948717945,
                301.4245014245014,
                311.3960113960114,
                311.3960113960114,
                317.3789173789174,
                317.3789173789174,
                321.36752136752136,
                325.35612535612535,
                325.35612535612535,
                325.35612535612535,
                321.36752136752136,
                321.36752136752136,
                321.36752136752136
            ]
        }
    },
    "C": 0.35,
    "Si": 0.25,
    "Mn": 0.4,
    "Cr": 1.35,
    "Mo": 0.25,
    "Ni": 3.55,
    "Ms:": 270,
    "Mf:": 160,
    "Ac1:": 670,
    "Ac3:": 770,
    "Austenitization Temp:": 850.0,
    "Status": 1
}

File: Datenbank Stahlwissen/JSON files/new/35NiCr6.json
{
    "Ferrite": {
        "1": {
            "Time": [
                10.343014586288934,
                9.6092556334949,
                9.434098350782033,
                9.434098350782033,
                10.730645118691035,
                13.381290610332867,
                20.808575162852186,
                58.29694621570224,
                87.37988149829452,
                185.76962328058147,
                501.6484415460951,
                1066.5045592574747,
                1957.0917449731971,
                3937.3714825712323,
                9521.27421746674,
                23887.046229741347,
                50783.85897641089,
                94921.26455376031,
                198124.15020028382
            ],
            "Temperature": [
                561.9672131147541,
                609.1803278688525,
                626.8852459016393,
                642.6229508196722,
                666.2295081967213,
                681.9672131147541,
                689.8360655737705,
                705.5737704918033,
                719.344262295082,
                733.1147540983607,
                737.0491803278688,
                740.983606557377,
                746.8852459016393,
                750.8196721311475,
                758.688524590164,
                764.5901639344262,
                764.5901639344262,
                762.6229508196722,
                762.6229508196722
            ]
        }
    },
    "Pearlite": {
        "1": {
            "Time": [
                201802.6032435468,
                2531.990375928319,
                711.5363154966941,
                366.92775122280176,
                207.44873248125145,
                123.93930446232868,
                78.24838201750431,
                54.16121713503082,
                38.89378057971861,
                31.1894696019023,
                42.640952520767875,
                53.173967759675904,
                72.6972488959187,
                92.33779382985347,
                115.14674466328763,
                148.97127334769516,
                223.2894354981751
            ],
            "Temperature": [
                689.8360655737705,
                689.8360655737705,
                676.0655737704918,
                670.1639344262295,
                664.2622950819672,
                656.3934426229508,
                650.4918032786885,
                640.655737704918,
                630.8196721311475,
                617.0491803278688,
                577.7049180327868,
                563.9344262295082,
                550.1639344262295,
                540.327868852459,
                526.5573770491803,
                514.7540983606557,
                499.016393442623
            ]
        },
        "99": {
            "Time": [
                8370.851556341819,
                2309.4858883218512,
                1431.5030476452482,
                698.5664484926871,
                441.03599389555626,
                366.92775122280176,
                328.58253362435545,
                305.2720786533039,
                334.683129738215,
                549.9791241491857,
                937.642498871475,
                1752.568896616734,
                2531.990375928319,
                3461.632492667196,
                4909.966872108231
            ],
            "Temperature": [
                666.2295081967213,
                664.2622950819672,
                656.3934426229508,
                648.5245901639344,
                640.655737704918,
                634.7540983606557,
                628.8524590163935,
                615.0819672131147,
                597.3770491803278,
                579.672131147541,
                571.8032786885246,
                561.9672131147541,
                556.0655737704918,
                550.1639344262295,
                540.327868852459
            ]
        }
    },
    "Bainite": {
        "1": {
            "Time": [
                6.066749438166377,
                4.603793607339725,
                4.122681271018821,
                4.047533135048142,
                3.9737547975092666,
                4.356601161526686,
                4.955337463080907,
                5.636359277012213
            ],
            "Temperature": [
                530.4918032786885,
                506.88524590163934,
                479.344262295082,
                445.9016393442623,
                416.39344262295083,
                388.8524590163934,
                361.3114754098361,
                335.7377049180328
            ]
        },
        "99": {
            "Time": [
                417.35535672519757,
                402.27893985195084,
                425.1041449497327,
                673.3316484082268,
                937.642498871475,
                1569.4193924620822,
                2675.654868177016,
                5284.889997035149,
                8218.267873637935,
                14271.207444669226,
                25711.051615318,
                35151.08609352304,
                64504.08469737063,
                109971.03073071165
            ],
            "Temperature": [
                341.6393442622951,
                363.27868852459017,
                377.04918032786884,
                398.6885245901639,
                408.5245901639344,
                420.327868852459,
                426.2295081967213,
                430.1639344262295,
                430.1639344262295,
                430.1639344262295,
                430.1639344262295,
                430.1639344262295,
                430.1639344262295,
                432.1311475409836
            ]
        }
    },
    "C": 0.34,
    "Si": 0.25,
    "Mn": 0.75,
    "P": 0.0125,
    "S": 0.01,
    "Cr": 0.95,
    "Ni": 1.4,
    "Ms:": 320,
    "Mf:": "",
    "Ac1:": 705,
    "Ac3:": 775,
    "Austenitization Temp:": 850.0,
    "Status": 1
}

File: Datenbank Stahlwissen/JSON files/new/37Cr4.json
{
    "Ferrite": {
        "1": {
            "Time": [
                382.82117456201104,
                306.0764809582874,
                188.4966532475459,
                127.4274985703134,
                81.4575181939367,
                63.9245995627774,
                46.56034550061407,
                30.323643102356744,
                20.499387768957977,
                15.789943165317538,
                11.937766417144367,
                9.025381886321306,
                7.774782690734357,
                6.69747237839933,
                5.988636255531958,
                5.158822760860684,
                4.20224898902104,
                3.688090924694503,
                3.359818286283783,
                2.9487342046223093,
                2.5401437792255335
            ],
            "Temperature": [
                787.6254180602007,
                781.6053511705686,
                777.5919732441472,
                773.5785953177258,
                761.5384615384615,
                755.5183946488294,
                747.4916387959867,
                735.4515050167224,
                725.4180602006688,
                713.3779264214047,
                697.3244147157191,
                677.2575250836121,
                661.2040133779265,
                643.14381270903,
                625.0836120401339,
                594.9832775919733,
                570.9030100334448,
                550.8361204013378,
                538.7959866220735,
                512.7090301003345,
                490.6354515050167
            ]
        }
    },
    "Pearlite": {
        "1": {
            "Time": [
                2292.576765367386,
                1286.2095826700797,
                919.5233309991075,
                535.482077040579,
                254.0143779225533,
                162.3776739188723,
                99.99999999999997,
                62.74380470122013,
                40.108725905706066,
                26.613452277974247,
                22.502290168826605,
                22.086635025323876,
                22.086635025323876,
                22.086635025323876,
                24.700887097166675,
                30.323643102356744,
                40.108725905706066,
                55.066907578287655,
                81.4575181939367,
                109.77054740581865,
                142.51026703029984,
                195.65816480842577,
                329.77567920336094,
                535.482077040579,
                972.4208251195046,
                1521.1997130533975,
                2470.0887097166683,
                3722.6328244080855
            ],
            "Temperature": [
                735.4515050167224,
                725.4180602006688,
                723.4113712374582,
                717.3913043478261,
                715.3846153846154,
                709.3645484949833,
                701.3377926421405,
                695.3177257525083,
                685.2842809364548,
                665.2173913043478,
                655.1839464882943,
                639.1304347826087,
                629.0969899665552,
                623.0769230769231,
                601.0033444816054,
                580.9364548494983,
                562.876254180602,
                540.8026755852843,
                522.7424749163879,
                514.7157190635452,
                508.69565217391306,
                502.67558528428094,
                492.6421404682274,
                486.6220735785953,
                478.5953177257525,
                472.5752508361204,
                464.5484949832776,
                458.52842809364546
            ]
        },
        "99": {
            "Time": [
                14519.221135659374,
                8455.231562516932,
                4743.657889100632,
                2814.444653112492,
                1733.2707047636725,
                1009.3657939619375,
                525.5908225102389,
                436.1904103306,
                397.3656145833149,
                436.1904103306,
                695.1927961775605,
                1193.7766417144362,
                2012.0729601238304,
                3147.572255259679,
                5506.690757828763,
                11394.103547946374,
                24019.657012210515,
                36199.65682727854,
                64523.30419138179,
                90253.81886321308
            ],
            "Temperature": [
                711.371237458194,
                711.371237458194,
                707.3578595317726,
                701.3377926421405,
                695.3177257525083,
                685.2842809364548,
                665.2173913043478,
                653.1772575250836,
                637.123745819398,
                621.0702341137123,
                596.989966555184,
                580.9364548494983,
                572.9096989966555,
                566.8896321070234,
                558.8628762541806,
                548.8294314381271,
                538.7959866220735,
                534.7826086956522,
                524.7491638795987,
                522.7424749163879
            ]
        }
    },
    "Bainite": {
        "1": {
            "Time": [
                1.8849665324754596,
                1.5070846685644297,
                1.3987786272617473,
                1.3729408335669313,
                1.451922113565937,
                1.6237767391887221,
                1.8849665324754596,
                2.6862708388625602,
                3.553098828552557,
                4.788086011515862,
                7.082758421520123,
                11.500818374157404,
                17.99122474418159,
                27.624571270698947,
                40.108725905706066,
                56.10322856360124
            ],
            "Temperature": [
                332.1070234113712,
                356.18729096989966,
                374.24749163879596,
                392.3076923076923,
                414.38127090301003,
                430.4347826086956,
                446.4882943143813,
                460.53511705685617,
                468.561872909699,
                480.60200668896323,
                494.6488294314381,
                508.69565217391306,
                518.7290969899666,
                526.7558528428094,
                532.7759197324415,
                538.7959866220735
            ]
        },
        "99": {
            "Time": [
                1832.9807108324383,
                2167.865773136551,
                2814.444653112492,
                4241.6063872289715,
                5715.905239067279,
                7283.6350667929155,
                10774.290078442955,
                16237.767391887237,
                20309.176209047346,
                36199.65682727854,
                54555.94781168522,
                73518.5209212245,
                95445.85770737457
            ],
            "Temperature": [
                334.11371237458195,
                354.180602006689,
                370.23411371237455,
                384.28093645484955,
                390.3010033444816,
                394.314381270903,
                398.32775919732444,
                402.3411371237458,
                402.3411371237458,
                404.3478260869565,
                404.3478260869565,
                410.3678929765886,
                418.39464882943145
            ]
        }
    },
    "C": 0.38,
    "Si": 0.26,
    "Mn": 0.74,
    "P": 0.023,
    "S": 0.01,
    "Cr": 0.9,
    "Mo": 0.04,
    "Ni": 0.26,
    "Cu": 0.17,
    "Ms:": 320,
    "Mf:": "",
    "Ac1:": 755,
    "Ac3:": 805,
    "Austenitization Temp:": 850.0,
    "Austenitization Time:": 1800.0,
    "Status": 1
}

File: Datenbank Stahlwissen/JSON files/new/37CrS4.json
{
    "Ferrite": {
        "1": {
            "Time": [
                409.12859858946337,
                205.4321747028771,
                128.97695792796358,
                84.04817774137392,
                56.84823443592555,
                32.51841581088033,
                21.588964188594478,
                13.554249376408261,
                11.251565118447472,
                8.832662663477777,
                6.43613784447895,
                5.147428188299771,
                4.518419225337045,
                3.8931083958987203,
                3.1721061278090494,
                2.836809604776269,
                2.6332080566402842,
                2.3548738930783584
            ],
            "Temperature": [
                782.0,
                782.0,
                772.0,
                760.0,
                748.0,
                734.0,
                720.0,
                698.0,
                684.0,
                664.0,
                630.0,
                608.0,
                584.0,
                562.0,
                528.0,
                512.0,
                500.0,
                482.0
            ]
        }
    },
    "Pearlite": {
        "1": {
            "Time": [
                2105.960081018986,
                785.0163573240316,
                401.58139581211503,
                234.0303796778472,
                113.21614309294347,
                75.16415538257966,
                37.0453031992162,
                31.91854799677743,
                24.140670378578932,
                21.588964188594478,
                23.258238487055507,
                29.62771191970869,
                38.450824816527714,
                56.84823443592555,
                84.04817774137392,
                128.97695792796358,
                303.7244710332272,
                551.1120312905784,
                1097.5675711646402,
                3417.3756638963673,
                8998.661130738365,
                18258.097654881934,
                38450.82481652768,
                63567.40773357154,
                88876.52424109887
            ],
            "Temperature": [
                736.0,
                714.0,
                708.0,
                702.0,
                698.0,
                690.0,
                670.0,
                666.0,
                646.0,
                622.0,
                600.0,
                574.0,
                562.0,
                548.0,
                530.0,
                516.0,
                496.0,
                488.0,
                478.0,
                470.0,
                456.0,
                454.0,
                448.0,
                448.0,
                454.0
            ]
        },
        "99": {
            "Time": [
                14332.905312701847,
                6557.096728336145,
                3547.0330011369583,
                1781.040742882948,
                845.7143888601995,
                561.4694689023853,
                449.04628224783045,
                416.8176412786115,
                466.08337473641467,
                715.2328275251815,
                1250.3599096551645,
                2490.155197497898,
                5443.134383763512,
                13304.213889054912,
                21994.700839204823,
                39909.6727895747,
                51794.74679231205,
                87237.01736500635
            ],
            "Temperature": [
                716.0,
                712.0,
                708.0,
                698.0,
                682.0,
                670.0,
                652.0,
                640.0,
                618.0,
                604.0,
                594.0,
                586.0,
                572.0,
                560.0,
                556.0,
                550.0,
                544.0,
                536.0
            ]
        }
    },
    "Bainite": {
        "1": {
            "Time": [
                53.7598713828246,
                28.5447081148923,
                17.2661999332244,
                9.876638640998172,
                3.8212921537700963,
                2.8901237710978416,
                2.0671113967000494,
                1.6532131114713484,
                1.5062517834023708,
                1.451192640905744,
                1.4244224635882166,
                1.5633999036728727,
                1.8486145255018347
            ],
            "Temperature": [
                542.0,
                532.0,
                524.0,
                514.0,
                498.0,
                486.0,
                466.0,
                440.0,
                422.0,
                402.0,
                382.0,
                364.0,
                334.0
            ]
        },
        "99": {
            "Time": [
                1883.3568438129194,
                2444.2192588043476,
                3354.335272218247,
                4867.786662173687,
                8509.795771254385,
                12349.352998855184,
                20799.806712591762,
                36361.92781026326,
                59005.09145977023,
                82497.73946189972,
                93982.24653346914
            ],
            "Temperature": [
                336.0,
                356.0,
                370.0,
                384.0,
                392.0,
                398.0,
                400.0,
                404.0,
                408.0,
                416.0,
                420.0
            ]
        }
    },
    "C": 0.38,
    "Si": 0.26,
    "Mn": 0.74,
    "P": 0.023,
    "S": 0.01,
    "Cr": 0.9,
    "Mo": 0.04,
    "Ni": 0.26,
    "Cu": 0.17,
    "Ms:": 320,
    "Mf:": "",
    "Ac1:": 755,
    "Ac3:": 805,
    "Austenitization Temp:": 850.0,
    "Austenitization Time:": 1800.0,
    "Status": 1
}

File: Datenbank Stahlwissen/JSON files/new/40CrMnMo7.json
{
    "Ferrite": {
        "1": {
            "Time": [
                169.632161773558,
                154.3563818892252,
                151.4704336774398,
                176.1577032603789,
                197.27950393776192,
                304.51350448734127,
                470.0360278907435,
                859.8569967363344,
                1514.7043367743968,
                2521.3860416772404,
                5466.44418403069,
                8762.397501349735,
                16646.060755636303,
                29323.318310456198,
                54664.44184030686,
                99999.99999999994,
                148638.44304731782,
                197279.50393776206
            ],
            "Temperature": [
                659.5317725752509,
                669.5652173913044,
                683.6120401337793,
                699.6655518394649,
                705.685618729097,
                715.7190635451504,
                725.752508361204,
                737.7926421404683,
                749.8327759197324,
                759.866220735786,
                767.8929765886288,
                773.9130434782609,
                777.9264214046823,
                781.9397993311037,
                779.9331103678929,
                773.9130434782609,
                773.9130434782609,
                771.9063545150502
            ]
        }
    },
    "Pearlite": {
        "1": {
            "Time": [
                197279.50393776206,
                52639.46605735419,
                24742.445535888408,
                13272.441495835597,
                7973.322752256319,
                5263.946605735423,
                2668.268370847128,
                1486.3844304731788,
                892.934642191483,
                526.3946605735422,
                427.7081649153847,
                322.2528161450806,
                261.8380674341415,
                212.7496491040134,
                179.51401509215938,
                176.1577032603789,
                201.03824693326652,
                322.2528161450806,
                635.7387571164828,
                1058.2545975673695,
                2048.686048133601,
                3410.255242645636,
                6007.427310761215,
                11412.4016839679,
                33464.9487265777,
                64785.14122711526,
                148638.44304731782,
                293233.18310456176,
                461247.9258533451,
                589510.8507400256
            ],
            "Temperature": [
                741.8060200668897,
                741.8060200668897,
                739.7993311036789,
                739.7993311036789,
                735.7859531772575,
                731.7725752508361,
                725.752508361204,
                719.7324414715719,
                711.7056856187291,
                701.6722408026756,
                697.6588628762541,
                693.6454849498327,
                685.6187290969899,
                677.5919732441472,
                667.5585284280936,
                663.5451505016722,
                651.5050167224081,
                635.4515050167224,
                623.4113712374582,
                613.3779264214047,
                599.3311036789298,
                589.2976588628762,
                579.2642140468228,
                573.2441471571906,
                553.1772575250836,
                541.1371237458194,
                527.0903010033445,
                521.0702341137123,
                519.0635451505017,
                517.056856187291
            ]
        },
        "99": {
            "Time": [
                204868.60481336014,
                109896.43557160803,
                62385.25681114844,
                38191.54372010947,
                14585.94011725037,
                7677.960997166021,
                4358.572378647121,
                3045.13504487341,
                2474.24455358884,
                2209.338675153079,
                2168.0314294095083,
                2569.4257109482423,
                3966.072562751206,
                7677.960997166021,
                14863.844304731792,
                26183.80674341412,
                44416.15741346405,
                92728.4744151619,
                169632.16177355766,
                193591.03686796644,
                298820.1201712297,
                546644.4184030683
            ],
            "Temperature": [
                715.7190635451504,
                713.7123745819398,
                715.7190635451504,
                713.7123745819398,
                709.6989966555184,
                703.6789297658863,
                695.6521739130435,
                691.6387959866221,
                685.6187290969899,
                679.5986622073578,
                671.571906354515,
                661.5384615384615,
                643.4782608695652,
                633.4448160535117,
                619.3979933110368,
                607.3578595317726,
                595.3177257525083,
                575.2508361204013,
                563.2107023411371,
                559.1973244147157,
                555.1839464882943,
                537.123745819398
            ]
        }
    },
    "Bainite": {
        "1": {
            "Time": [
                48.8117738152716,
                49.741778753768344,
                49.741778753768344,
                54.66444184030692,
                62.38525681114846,
                75.34408799720548,
                96.2956252459903,
                140.45622233911962,
                197.27950393776192,
                310.3153641797168,
                478.9915685941838,
                909.9476200466966,
                1572.9731573007975,
                3162.2776601683777,
                6478.514122711531,
                16334.835079813713,
                34752.304314023015,
                76779.60997166016,
                148638.44304731782,
                316227.7660168379,
                600742.7310761207
            ],
            "Temperature": [
                320.40133779264215,
                348.494983277592,
                364.5484949832776,
                388.628762541806,
                416.72240802675583,
                434.7826086956522,
                448.8294314381271,
                462.876254180602,
                470.90301003344484,
                478.9297658862876,
                484.94983277591973,
                490.96989966555185,
                492.97658862876256,
                492.97658862876256,
                492.97658862876256,
                488.96321070234114,
                488.96321070234114,
                488.96321070234114,
                494.98327759197326,
                503.01003344481603,
                496.98996655518397
            ]
        },
        "99": {
            "Time": [
                1664.6060755636302,
                1458.5940117250354,
                1378.3016063222724,
                1404.5622233911963,
                1664.6060755636302,
                2294.329227843166,
                4041.637673000104,
                7534.408799720545,
                12780.78052382315,
                32225.28161450805,
                56767.31596130644,
                111990.27932724744,
                197279.50393776206,
                367767.8581637512,
                612188.6110964037
            ],
            "Temperature": [
                318.39464882943145,
                332.44147157190633,
                348.494983277592,
                362.5418060200669,
                378.5953177257525,
                386.6220735785953,
                386.6220735785953,
                390.6354515050167,
                392.6421404682274,
                394.6488294314381,
                398.66220735785953,
                398.66220735785953,
                392.6421404682274,
                388.628762541806,
                388.628762541806
            ]
        }
    },
    "C": 0.4,
    "Mn": 1.5,
    "Cr": 1.9,
    "Mo": 0.17,
    "V": 0.08,
    "Ms:": 310,
    "Mf:": "",
    "Ac1:": 745,
    "Ac3:": 790,
    "Austenitization Temp:": 850.0,
    "Status": 1
}

File: Datenbank Stahlwissen/JSON files/new/40Mn4.json
{
    "Ferrite": {
        "1": {
            "Time": [
                1.8689812233247602,
                1.7000146928176112,
                1.7000146928176112,
                1.9411801586583903,
                2.346228848142263,
                3.0016928804358836,
                3.9886235145543867,
                6.7807185788602755,
                11.098581862287737,
                25.550970903525062,
                67.16770257778808,
                125.53517493174807,
                294.5342488814526,
                652.8521141127843,
                1341.4423603404682,
                3207.545602050019,
                6466.951270432786,
                14334.36968637798,
                24834.860702109043,
                54014.49101852815
            ],
            "Temperature": [
                518.1818181818181,
                556.5656565656566,
                578.7878787878788,
                601.0101010101009,
                627.2727272727273,
                643.4343434343434,
                661.6161616161617,
                693.939393939394,
                718.1818181818181,
                744.4444444444445,
                764.6464646464647,
                772.7272727272727,
                780.8080808080808,
                788.8888888888889,
                794.9494949494949,
                796.969696969697,
                798.989898989899,
                798.989898989899,
                796.969696969697,
                796.969696969697
            ]
        }
    },
    "Pearlite": {
        "1": {
            "Time": [
                36280.292676231045,
                3804.0561047825013,
                1959.6615429098588,
                1009.5206950107311,
                571.7440399740282,
                300.16928804358815,
                179.94676061158063,
                73.84358233027129,
                42.62158829015322,
                28.090513016247815,
                14.470842848333065,
                7.890769215159879,
                5.300048397538254,
                3.9886235145543867,
                4.221962808766408,
                5.007125506364687,
                6.528521141127845
            ],
            "Temperature": [
                728.2828282828283,
                728.2828282828283,
                728.2828282828283,
                726.2626262626262,
                720.2020202020202,
                712.1212121212121,
                706.060606060606,
                689.8989898989898,
                677.7777777777778,
                669.6969696969697,
                647.4747474747475,
                627.2727272727273,
                615.1515151515151,
                566.6666666666666,
                546.4646464646464,
                512.1212121212121,
                497.979797979798
            ]
        },
        "99": {
            "Time": [
                39137.45601980379,
                10585.012080885966,
                5151.5053640932,
                3395.1908947692164,
                2113.9897666697366,
                1267.3035704539195,
                774.2636826811264,
                438.50576628007667,
                294.5342488814526,
                217.4946405636216,
                127.9369181234223,
                85.93228865232858,
                62.26423880691485,
                41.8214587341523,
                20.743041106148524,
                14.470842848333065,
                12.201683428846676,
                8.675042376416158,
                8.675042376416158,
                9.358223554226083,
                10.485185824519881,
                11.97262280637705,
                13.932624155766167,
                18.16599788375327
            ],
            "Temperature": [
                708.0808080808081,
                710.10101010101,
                706.060606060606,
                706.060606060606,
                704.040404040404,
                695.959595959596,
                687.8787878787879,
                673.7373737373737,
                667.6767676767677,
                663.6363636363636,
                655.5555555555555,
                649.4949494949494,
                647.4747474747475,
                639.3939393939394,
                619.1919191919192,
                603.030303030303,
                590.9090909090909,
                556.5656565656566,
                548.4848484848485,
                534.3434343434343,
                516.1616161616162,
                504.04040404040404,
                495.95959595959596,
                485.85858585858585
            ]
        }
    },
    "Bainite": {
        "1": {
            "Time": [
                2.016168146229815,
                2.3021833978938897,
                3.0591213696462067,
                4.7303918673899,
                6.285703763467088,
                7.454662455613763
            ],
            "Temperature": [
                469.6969696969697,
                443.4343434343434,
                419.19191919191917,
                376.7676767676768,
                352.52525252525254,
                334.3434343434343
            ]
        },
        "99": {
            "Time": [
                16.52368837453427,
                14.470842848333065,
                17.824969958606733,
                24.138820729042024,
                32.689124724582335,
                44.26806459412768,
                56.63519755461282,
                64.66951270432789,
                98.1227129534593
            ],
            "Temperature": [
                459.5959595959596,
                435.35353535353534,
                421.2121212121212,
                405.050505050505,
                390.9090909090909,
                374.7474747474747,
                362.6262626262626,
                358.58585858585855,
                340.4040404040404
            ]
        }
    },
    "C": 0.38,
    "Si": 0.38,
    "Mn": 0.82,
    "P": 0.021,
    "S": 0.028,
    "Cr": 0.21,
    "Ms:": 320,
    "Mf:": "",
    "Ac1:": 770,
    "Ac3:": 820,
    "Austenitization Temp:": 840.0,
    "Austenitization Time:": 600.0,
    "Status": 1
}
