Repository: aserafeim/CCT_ML

File: Datenbank Stahlwissen/JSON files/new/42MnV7.json
{
    "Ferrite": {
        "1": {
            "Time": [
                8.560041777043992,
                8.882864853218388,
                9.21786248895979,
                10.493015672806713,
                15.47784919643989,
                19.32740883528935,
                26.47461065838539,
                40.524441836035116,
                69.31640217842339,
                116.39019577937796,
                162.40931419958267,
                248.5984361332522,
                373.54873228642094,
                638.9490635101397,
                1014.9177971422084,
                1976.1501319228887,
                2757.4933226280878,
                4804.763610960939,
                7919.792923480084,
                12349.229775385733,
                18215.880173604924,
                27371.527561356655
            ],
            "Temperature": [
                593.3774834437086,
                621.1920529801324,
                639.0728476821192,
                650.9933774834437,
                662.9139072847682,
                664.9006622516556,
                666.8874172185431,
                668.8741721854304,
                670.8609271523179,
                674.8344370860927,
                678.8079470198676,
                686.7549668874173,
                690.7284768211921,
                694.7019867549669,
                694.7019867549669,
                698.6754966887418,
                700.6622516556291,
                702.6490066225166,
                704.635761589404,
                704.635761589404,
                704.635761589404,
                704.635761589404
            ]
        }
    },
    "Pearlite": {
        "1": {
            "Time": [
                25893.05416040579,
                2167.7683028527226,
                449.50354275841033,
                195.4324986269803,
                108.08416153995316,
                84.96898886537198,
                58.679816352315605,
                49.675412152497884,
                41.28151498317389,
                31.2735259581534,
                27.98629048636054,
                25.51246439200796,
                21.59758265243635,
                19.68848135276346,
                19.68848135276346,
                19.68848135276346,
                24.134408311223375,
                33.67682884448744,
                47.87009713011635,
                73.27431522473847,
                91.49867203772284,
                110.10337790976735,
                150.81918570542433
            ],
            "Temperature": [
                684.7682119205298,
                670.8609271523179,
                668.8741721854304,
                668.8741721854304,
                658.9403973509934,
                656.9536423841059,
                645.0331125827814,
                643.0463576158941,
                637.0860927152318,
                627.1523178807947,
                621.1920529801324,
                613.2450331125827,
                601.3245033112582,
                585.4304635761589,
                569.5364238410596,
                555.6291390728477,
                539.7350993377484,
                523.841059602649,
                513.9072847682119,
                500.0,
                492.05298013245033,
                486.0927152317881,
                480.1324503311258
            ]
        },
        "99": {
            "Time": [
                25893.05416040579,
                2969.400725400217,
                1416.2026474743877,
                908.2373483759288,
                593.3512984816874,
                359.97314008160936,
                191.84840785780585,
                168.5342229062067,
                165.44342707208605,
                202.80280382343415,
                282.9883055541026,
                441.25997267856104,
                812.7703379600448,
                960.0969997328282,
                1053.1931810563667
            ],
            "Temperature": [
                662.9139072847682,
                654.9668874172186,
                650.9933774834437,
                645.0331125827814,
                643.0463576158941,
                635.0993377483444,
                621.1920529801324,
                613.2450331125827,
                597.3509933774835,
                585.4304635761589,
                575.4966887417219,
                563.5761589403974,
                553.6423841059602,
                549.6688741721855,
                535.7615894039735
            ]
        }
    },
    "Bainite": {
        "1": {
            "Time": [
                2.767720219580642,
                2.343014194267241,
                2.058281749107436,
                1.742438892429175,
                1.5592869529168565,
                1.395386553927924,
                1.3697961730931139,
                1.4214550114314635,
                1.475062048801821,
                1.6483210340281746,
                1.8419308078779966,
                2.257863844440678,
                2.8720986768997654,
                3.9341897763630946,
                5.592273773533749,
                7.660275213875517,
                11.510475044076685,
                14.91534971314,
                18.62500778812857,
                22.412087797550015,
                30.13697643055668
            ],
            "Temperature": [
                571.523178807947,
                563.5761589403974,
                551.6556291390729,
                539.7350993377484,
                521.8543046357615,
                498.0132450331126,
                482.11920529801324,
                466.2251655629139,
                454.3046357615894,
                436.42384105960264,
                422.5165562913907,
                404.635761589404,
                392.7152317880795,
                380.794701986755,
                368.8741721854305,
                358.9403973509934,
                350.99337748344374,
                341.05960264900665,
                335.0993377483444,
                329.13907284768214,
                315.2317880794702
            ]
        },
        "99": {
            "Time": [
                3081.385117712283,
                2088.986778702132,
                1469.6116035346333,
                978.0334258552947,
                615.7282326622674,
                433.1675837156493,
                340.5291864522618,
                257.9737772793552,
                214.38268734098787,
                214.38268734098787,
                248.5984361332522,
                310.42837735271974,
                402.25514510637726,
                530.9827175224034,
                650.8858393534736,
                891.5809318668876,
                1155.3164700361503,
                1553.5252914331109,
                2334.3566122784196,
                2657.279878919258,
                2861.4860951082933,
                3318.182904991335,
                4299.723360729334
            ],
            "Temperature": [
                456.2913907284768,
                452.317880794702,
                450.33112582781456,
                444.3708609271523,
                436.42384105960264,
                428.47682119205297,
                422.5165562913907,
                412.5827814569537,
                404.635761589404,
                396.68874172185434,
                386.75496688741725,
                374.83443708609275,
                364.90066225165566,
                356.953642384106,
                350.99337748344374,
                343.04635761589407,
                341.05960264900665,
                335.0993377483444,
                329.13907284768214,
                329.13907284768214,
                329.13907284768214,
                327.1523178807947,
                325.1655629139073
            ]
        }
    },
    "C": 0.43,
    "Si": 0.28,
    "Mn": 1.67,
    "P": 0.021,
    "S": 0.008,
    "Cr": 0.32,
    "Mo": 0.03,
    "Ni": 0.11,
    "V": 0.1,
    "Cu": 0.06,
    "Ms:": 310,
    "Mf:": 220,
    "Ac1:": 725,
    "Ac3:": 770,
    "Austenitization Temp:": 870.0,
    "Austenitization Time:": 300.0,
    "Status": 1
}

File: Datenbank Stahlwissen/JSON files/new/43CrMo4.json
{
    "Ferrite": {
        "1": {
            "Time": [
                92367.08571873863,
                18283.90539628577,
                8695.816063076674,
                4135.725675884498,
                1293.3740346053848,
                489.39009184774943,
                276.29899825260117,
                178.25202930244748,
                108.60806318600825,
                88.0699168290408,
                61.31774950152639,
                46.9595728574681,
                40.319695294113934,
                36.65539729510475,
                35.28468193081385,
                32.07797145218501
            ],
            "Temperature": [
                775.3086419753087,
                771.1934156378601,
                769.1358024691358,
                765.0205761316872,
                762.9629629629629,
                762.9629629629629,
                748.559670781893,
                740.3292181069959,
                725.9259259259259,
                715.6378600823045,
                697.1193415637861,
                676.5432098765432,
                651.8518518518518,
                631.2757201646091,
                606.5843621399176,
                575.7201646090535
            ]
        }
    },
    "Pearlite": {
        "1": {
            "Time": [
                90623.61437394202,
                34290.38914916057,
                13478.922380963724,
                8212.639482196964,
                4057.6619462589842,
                2472.3129760223514,
                1343.6181508619723,
                971.8208376200503,
                603.5172046452998,
                436.5158322401658,
                303.9195382313197,
                260.9466489954637,
                232.75367759585552,
                237.23153218251926,
                281.61460378629425,
                309.7665242480513,
                404.4795338205428,
                528.1516254115149,
                702.9048690855005,
                953.4772710835239,
                1318.2567385564064
            ],
            "Temperature": [
                734.156378600823,
                725.9259259259259,
                719.7530864197531,
                715.6378600823045,
                711.522633744856,
                709.4650205761317,
                707.4074074074074,
                703.2921810699588,
                699.1769547325102,
                686.8312757201646,
                676.5432098765432,
                664.1975308641976,
                645.679012345679,
                612.7572016460906,
                590.1234567901234,
                581.8930041152264,
                567.4897119341564,
                553.0864197530864,
                538.6831275720165,
                528.3950617283951,
                509.87654320987656
            ]
        },
        "99": {
            "Time": [
                87234.77699237234,
                34290.38914916057,
                20498.59702752039,
                10322.695185890121,
                4463.29068438532,
                2568.355711740201,
                1422.6676240001416,
                773.1715445370797,
                744.2590734268282,
                818.6597684062438,
                1089.5354849827395,
                1656.9535918826414,
                2991.314450408696,
                5610.03430880026,
                10322.695185890121,
                25278.926123106492,
                39937.356069156915,
                64309.60795934383,
                90623.61437394202
            ],
            "Temperature": [
                709.4650205761317,
                709.4650205761317,
                705.3497942386831,
                699.1769547325102,
                697.1193415637861,
                684.7736625514403,
                672.4279835390946,
                643.6213991769547,
                620.9876543209876,
                598.3539094650206,
                579.835390946502,
                557.201646090535,
                542.798353909465,
                532.5102880658436,
                520.164609053498,
                513.9917695473251,
                509.87654320987656,
                509.87654320987656,
                513.9917695473251
            ]
        }
    },
    "Bainite": {
        "1": {
            "Time": [
                256.0211606409904,
                124.10609291392083,
                78.55474330263094,
                42.69183552461511,
                25.039213869550224,
                16.78137669520276,
                12.137742814717967,
                9.474400171604934,
                8.613356323495978,
                7.53774392426243,
                7.255872708247625,
                7.395465531108581,
                7.830565081877961,
                8.947962141223856,
                10.421519235985139
            ],
            "Temperature": [
                586.0082304526749,
                583.9506172839506,
                581.8930041152264,
                571.604938271605,
                563.3744855967078,
                553.0864197530864,
                532.5102880658436,
                513.9917695473251,
                503.7037037037037,
                483.12757201646093,
                454.320987654321,
                429.6296296296296,
                404.9382716049383,
                384.36213991769546,
                343.2098765432099
            ]
        },
        "99": {
            "Time": [
                559.2245219030253,
                580.94889639969,
                702.9048690855005,
                850.4625071947515,
                1245.0087789587017,
                1857.6569522288414,
                3107.5190029859323,
                4135.725675884498,
                7325.33661424216,
                9749.122271145518,
                15698.641395274322
            ],
            "Temperature": [
                330.8641975308642,
                357.61316872427983,
                384.36213991769546,
                404.9382716049383,
                429.6296296296296,
                439.91769547325106,
                448.14814814814815,
                454.320987654321,
                460.4938271604938,
                460.4938271604938,
                462.5514403292181
            ]
        }
    },
    "C": 0.43,
    "Si": 0.2,
    "Mn": 0.75,
    "P": 0.0125,
    "S": 0.075,
    "Cr": 1.05,
    "Mo": 0.23,
    "Cu": 0.15,
    "Al": 0.025,
    "Ms:": 330,
    "Mf:": 140,
    "Ac1:": 750,
    "Ac3:": 805,
    "Austenitization Temp:": 850.0,
    "Status": 1
}

File: Datenbank Stahlwissen/JSON files/new/45NiCrMo16.json
{
    "Ferrite": {},
    "Pearlite": {
        "1": {
            "Time": [
                394173.4164231062,
                201642.5636005984,
                119720.11239846807,
                68482.48559569064,
                43803.56262962904,
                31329.74595526593,
                21588.96418859446,
                17590.695822349822,
                18258.097654881934,
                24594.363045690156,
                36361.92781026326,
                51794.74679231205,
                68482.48559569064,
                90546.84352777059,
                121970.09701981979,
                167386.21018377843,
                234030.37967784694,
                309432.5795144352,
                365883.07304487145,
                386902.09216603485
            ],
            "Temperature": [
                696.6887417218543,
                682.7814569536424,
                674.8344370860927,
                662.9139072847682,
                650.9933774834437,
                643.0463576158941,
                627.1523178807947,
                617.2185430463576,
                589.4039735099338,
                581.4569536423842,
                571.523178807947,
                561.5894039735099,
                555.6291390728477,
                545.6953642384105,
                539.7350993377484,
                535.7615894039735,
                531.7880794701987,
                529.8013245033112,
                525.8278145695365,
                525.8278145695365
            ]
        },
        "99": {
            "Time": [
                401581.3958121143,
                372759.3720314936,
                309432.5795144352,
                217233.71220568495,
                158292.71075922126,
                146931.83517738568,
                149693.22892245484,
                164298.43368821123,
                194271.77289680773,
                229713.21696280298,
                287224.1972082083,
                359133.62127203227,
                401581.3958121143
            ],
            "Temperature": [
                623.1788079470199,
                619.205298013245,
                619.205298013245,
                615.2317880794702,
                609.2715231788079,
                601.3245033112582,
                593.3774834437086,
                589.4039735099338,
                583.4437086092715,
                581.4569536423842,
                577.4834437086092,
                571.523178807947,
                565.5629139072848
            ]
        }
    },
    "Bainite": {
        "1": {
            "Time": [
                2067.1113967000488,
                2067.1113967000488,
                1954.8125623113042,
                1991.5507353276025,
                2145.538876098149,
                2268.79443500282,
                2536.95444272832,
                3113.5902277708096,
                3821.2921537700904,
                4867.786662173687,
                12121.54425712275,
                17590.695822349822,
                33129.557364453874,
                48980.9218085583,
                82497.73946189972,
                136386.34454515955,
                234030.37967784694,
                333358.1299752043,
                401581.3958121143
            ],
            "Temperature": [
                253.64238410596033,
                263.57615894039736,
                283.44370860927154,
                305.29801324503313,
                323.1788079470199,
                341.05960264900665,
                352.98013245033115,
                364.90066225165566,
                370.8609271523179,
                374.83443708609275,
                378.8079470198676,
                384.76821192052984,
                390.7284768211921,
                396.68874172185434,
                398.67549668874176,
                402.6490066225166,
                402.6490066225166,
                404.635761589404,
                406.62251655629143
            ]
        },
        "99": {
            "Time": [
                32518.415810880306,
                37741.52174446881,
                45465.49677172842,
                69769.52531136849,
                103151.86606033615,
                155372.68221466374,
                256864.1554017531,
                315247.9645095269,
                409128.5985894629
            ],
            "Temperature": [
                251.65562913907286,
                279.4701986754967,
                297.35099337748346,
                307.28476821192055,
                309.27152317880797,
                311.2582781456954,
                313.2450331125828,
                317.21854304635764,
                315.2317880794702
            ]
        }
    },
    "C": 0.45,
    "Si": 0.25,
    "Mn": 0.4,
    "Cr": 1.35,
    "Mo": 0.25,
    "Ni": 4.0,
    "Ms:": 230,
    "Mf:": 90,
    "Ac1:": 665,
    "Ac3:": 780,
    "Austenitization Temp:": 840.0,
    "Status": 1
}

File: Datenbank Stahlwissen/JSON files/new/48CrMoV6-7.json
{
    "Ferrite": {
        "1": {
            "Time": [
                18410.27352562159,
                7718.807333737919,
                4514.591649005116,
                2689.793102021521,
                1694.0088022878713,
                1009.2902183438429,
                764.7757992149974,
                659.594625741874,
                723.4986931682569,
                808.4078500594026,
                1086.7873591186365,
                1602.5783712413847,
                1964.1411331843449,
                2592.1171083140566
            ],
            "Temperature": [
                794.900849858357,
                786.9688385269121,
                781.0198300283287,
                779.0368271954674,
                773.0878186968839,
                759.2067988668555,
                747.3087818696883,
                729.4617563739376,
                711.614730878187,
                705.6657223796034,
                687.8186968838527,
                671.9546742209632,
                666.0056657223796,
                660.056657223796
            ]
        }
    },
    "Pearlite": {
        "1": {
            "Time": [
                20193.93172234543,
                6908.081135489437,
                4192.663038382157,
                1662.9666285477497,
                1148.790839561918,
                1028.130381323781,
                1434.2554407501823,
                1757.8423353415853,
                2452.213239918542,
                3236.2358208556043,
                4951.982673554641,
                7438.509872943361,
                10570.520810009835,
                16784.159516254833,
                30333.8622916434,
                47282.321880432,
                90328.18693504985,
                157321.1631136462,
                203815.37757266662,
                279114.97163753863
            ],
            "Temperature": [
                773.0878186968839,
                767.1388101983002,
                765.1558073654392,
                753.257790368272,
                743.342776203966,
                725.4957507082153,
                697.7337110481586,
                685.8356940509915,
                666.0056657223796,
                654.1076487252125,
                636.2606232294618,
                624.3626062322946,
                614.4475920679887,
                602.5495750708216,
                586.685552407932,
                580.7365439093485,
                568.8385269121814,
                560.9065155807366,
                556.9405099150142,
                554.9575070821529
            ]
        },
        "99": {
            "Time": [
                19104.008293728188,
                11173.5910194851,
                8009.6669458060205,
                5741.642455935724,
                4684.710207339389,
                4350.650703075629,
                4772.15849745051,
                8624.679630538958,
                13443.552769048189,
                22985.067481815226,
                48164.92891863258,
                106687.23256342976,
                268979.31020215247,
                375229.6849840639
            ],
            "Temperature": [
                755.2407932011331,
                753.257790368272,
                749.2917847025496,
                741.3597733711049,
                733.42776203966,
                723.5127478753541,
                705.6657223796034,
                681.8696883852691,
                666.0056657223796,
                652.1246458923513,
                634.2776203966006,
                620.3966005665723,
                602.5495750708216,
                602.5495750708216
            ]
        }
    },
    "Bainite": {
        "1": {
            "Time": [
                111.73591019485085,
                92.8691532778186,
                71.68391013988565,
                71.68391013988565,
                89.49674265472474,
                213.46037550697002,
                371.77580656610616,
                647.5077635350912,
                1192.0795036644543,
                3893.69066353757,
                9286.915327781857,
                21346.03755069701,
                45565.331911576606,
                108678.7359118636,
                211495.53580063398
            ],
            "Temperature": [
                315.01416430594907,
                330.8781869688386,
                356.65722379603403,
                378.4702549575071,
                396.3172804532578,
                433.9943342776204,
                453.8243626062323,
                471.67138810198304,
                481.586402266289,
                483.5694050991502,
                483.5694050991502,
                487.53541076487255,
                491.50141643059493,
                493.4844192634561,
                487.53541076487255
            ]
        },
        "99": {
            "Time": [
                5138.582972943205,
                9460.271806598616,
                15301.6743762679,
                26161.98442223106,
                37177.580656610604,
                60133.49774031785,
                87048.0478745237,
                130757.27566516213,
                185813.08986444506
            ],
            "Temperature": [
                305.0991501416431,
                330.8781869688386,
                340.7932011331445,
                340.7932011331445,
                342.7762039660057,
                342.7762039660057,
                342.7762039660057,
                340.7932011331445,
                348.7252124645893
            ]
        }
    },
    "C": 0.45,
    "Si": 0.3,
    "Mn": 0.7,
    "Cr": 1.5,
    "Mo": 0.75,
    "V": 0.3,
    "Ms:": 310,
    "Mf:": 90,
    "Ac1:": 780,
    "Ac3:": 840,
    "Austenitization Temp:": 950.0,
    "Status": 1
}

File: Datenbank Stahlwissen/JSON files/new/50CrMo4.json
{
    "Ferrite": {
        "1": {
            "Time": [
                3080.065075311422,
                972.4940319779283,
                479.7587234081014,
                295.84433465770684,
                192.8988969707099,
                128.13612953784252,
                74.72843172409253,
                58.68215531815251,
                47.827423441632384,
                38.26242961803705,
                46.081461544623345,
                53.47234200322043,
                70.67401392551169,
                108.39101184988787,
                145.94835099833486
            ],
            "Temperature": [
                740.0,
                738.0,
                732.0,
                728.0,
                724.0,
                720.0,
                708.0,
                702.0,
                696.0,
                680.0,
                652.0,
                650.0,
                640.0,
                630.0,
                622.0
            ]
        }
    },
    "Pearlite": {
        "1": {
            "Time": [
                4225.140783331918,
                2330.393930544461,
                1215.6019449413868,
                695.8734751186981,
                437.16564938729795,
                324.6684649670565,
                169.3566106151335,
                128.13612953784252,
                104.43414854741211,
                104.43414854741211,
                121.18405798684829,
                140.6204399080506,
                182.43309830264405,
                211.69304744598168,
                295.84433465770684,
                369.80067412687333,
                445.3704512250876,
                516.802208258413,
                622.4121500849499,
                735.7942557051126,
                919.7310203463894
            ],
            "Temperature": [
                728.0,
                724.0,
                724.0,
                720.0,
                712.0,
                706.0,
                690.0,
                676.0,
                668.0,
                654.0,
                632.0,
                620.0,
                612.0,
                606.0,
                598.0,
                586.0,
                578.0,
                572.0,
                562.0,
                554.0,
                546.0
            ]
        },
        "99": {
            "Time": [
                32668.70338235721,
                14415.03205192844,
                8889.06310275602,
                6479.995394010845,
                4636.796489549898,
                3317.8853345132857,
                2464.0836717223506,
                1285.3384419621223,
                1087.2744072754872,
                1009.3404658363238,
                838.0771190883619,
                792.6069451556249,
                1009.3404658363238,
                1437.0428472351618,
                2008.2897862925213,
                2967.6258955516137,
                4385.225437115153,
                5481.461474392486,
                7244.80862555147,
                9938.210928273147,
                13135.262665269947,
                17360.78319637906,
                21700.70059587072,
                25653.822537106444,
                30327.067453784442,
                40835.35534869794
            ],
            "Temperature": [
                716.0,
                714.0,
                710.0,
                706.0,
                702.0,
                698.0,
                694.0,
                684.0,
                684.0,
                682.0,
                676.0,
                658.0,
                646.0,
                634.0,
                624.0,
                620.0,
                614.0,
                610.0,
                608.0,
                600.0,
                590.0,
                584.0,
                576.0,
                572.0,
                566.0,
                560.0
            ]
        }
    },
    "Bainite": {
        "1": {
            "Time": [
                822.6377097876533,
                405.83037478634736,
                192.8988969707099,
                116.76017870285993,
                66.83957001513109,
                44.39923678263949,
                32.36638625727591,
                25.416421322066064,
                19.23020213432177,
                15.673095430117638,
                14.28163492878923,
                14.28163492878923,
                15.673095430117638,
                19.23020213432177,
                21.903395248410725,
                28.41624063420538,
                33.59270320241791,
                41.99034030640179,
                51.520309780631784,
                53.47234200322043
            ],
            "Temperature": [
                550.0,
                548.0,
                542.0,
                534.0,
                522.0,
                514.0,
                508.0,
                500.0,
                486.0,
                466.0,
                440.0,
                420.0,
                396.0,
                372.0,
                362.0,
                340.0,
                326.0,
                314.0,
                296.0,
                284.0
            ]
        },
        "99": {
            "Time": [
                2008.2897862925213,
                1829.993423247514,
                1519.4829376380408,
                1261.6593963905466,
                1047.5829593551787,
                1028.283945317513,
                1334.03811139977,
                1730.706475357391,
                2287.4624330652046,
                3574.068347197285,
                6015.520576813269,
                10314.755790861765,
                15819.489442532093,
                35191.14343352912,
                53971.798586889796,
                87523.87034906117,
                131760.32481888874,
                234488.27433464336
            ],
            "Temperature": [
                292.0,
                300.0,
                316.0,
                332.0,
                352.0,
                366.0,
                398.0,
                404.0,
                414.0,
                422.0,
                426.0,
                432.0,
                440.0,
                442.0,
                442.0,
                442.0,
                442.0,
                442.0
            ]
        }
    },
    "C": 0.5,
    "Si": 0.25,
    "Mn": 0.65,
    "P": 0.0125,
    "S": 0.0175,
    "Cr": 1.05,
    "Mo": 0.23,
    "Cu": 0.2,
    "Ms:": 280,
    "Mf:": "",
    "Ac1:": 740,
    "Ac3:": 775,
    "Austenitization Temp:": 860.0,
    "Status": 1
}

File: Datenbank Stahlwissen/JSON files/new/50NiCr13.json
{
    "Ferrite": {},
    "Pearlite": {
        "1": {
            "Time": [
                20752.631321450568,
                6380.842850117598,
                2906.796537132125,
                1481.6025176256624,
                844.9466108283336,
                614.6358476368795,
                370.770942603857,
                370.770942603857,
                447.1018882837534,
                638.0842850117602,
                1018.8965255670913,
                1567.1910803783078,
                2114.47839498008,
                3313.791680265422,
                4818.6660501522465,
                8138.9635907552465
            ],
            "Temperature": [
                706.0,
                692.0,
                686.0,
                674.0,
                658.0,
                642.0,
                610.0,
                608.0,
                586.0,
                570.0,
                550.0,
                534.0,
                524.0,
                506.0,
                494.0,
                480.0
            ]
        },
        "99": {
            "Time": [
                188983.0110250145,
                75517.70453120355,
                39960.04938306754,
                18898.30110250143,
                11188.722115874218,
                7006.940913385966,
                3921.8947538197526,
                2456.0878824173255,
                2195.1460202347,
                2799.977049231395,
                4226.844394472252,
                6876.98970166385,
                11615.573317032942,
                17866.21353508152,
                34402.1326303976,
                74117.14795000649,
                116155.73317032935,
                153812.58460038903,
                185478.1190070612
            ],
            "Temperature": [
                676.0,
                672.0,
                672.0,
                668.0,
                666.0,
                656.0,
                642.0,
                628.0,
                610.0,
                592.0,
                572.0,
                556.0,
                544.0,
                536.0,
                526.0,
                512.0,
                504.0,
                502.0,
                500.0
            ]
        }
    },
    "Bainite": {
        "1": {
            "Time": [
                1689.0491073765322,
                1299.63422060845,
                877.1814337162268,
                559.7156879584094,
                350.522134092104,
                227.8891125864465,
                134.92154348336786,
                103.81501298126913,
                86.09131660626784,
                89.3757115105424,
                142.71563188004228,
                188.9830110250142,
                285.28868871294645,
                384.9159021949679,
                519.3344763543814,
                687.6989701663855,
                999.9999999999998
            ],
            "Temperature": [
                526.0,
                526.0,
                520.0,
                508.0,
                496.0,
                482.0,
                462.0,
                446.0,
                420.0,
                390.0,
                358.0,
                344.0,
                318.0,
                300.0,
                280.0,
                262.0,
                234.0
            ]
        },
        "99": {
            "Time": [
                188983.0110250145,
                111887.22115874209,
                60323.676861572254,
                38491.59021949677,
                21951.460202346985,
                10777.556920301067,
                7988.017808015695,
                9278.540650677107,
                11400.150089399916,
                15968.055466971946,
                26970.829833027947,
                37777.72252003052,
                50024.987854895575,
                71393.47751502872
            ],
            "Temperature": [
                362.0,
                356.0,
                348.0,
                344.0,
                338.0,
                324.0,
                310.0,
                294.0,
                284.0,
                272.0,
                254.0,
                246.0,
                240.0,
                232.0
            ]
        }
    },
    "C": 0.5,
    "Si": 0.3,
    "Mn": 0.5,
    "Cr": 1.0,
    "Ni": 3.3,
    "Ms:": 220,
    "Mf:": "",
    "Ac1:": 700,
    "Ac3:": 760,
    "Austenitization Temp:": 840.0,
    "Status": 1
}
