Repository: aserafeim/CCT_ML

File: Datenbank Stahlwissen/JSON files/new/53MnSi4.json
{
    "Ferrite": {
        "1": {
            "Time": [
                5469.430677049932,
                827.9544236570204,
                425.22360331726054,
                191.84840785780585,
                93.20804012424449,
                36.94231573318789,
                20.812678436848277,
                10.111676132712923,
                6.983151222639764,
                5.803174031897323,
                4.47842599437957,
                3.9341897763630946,
                3.9341897763630946,
                4.647319942981799,
                5.29020703624731,
                6.605956222676861
            ],
            "Temperature": [
                764.4736842105264,
                758.5526315789474,
                756.578947368421,
                748.6842105263158,
                736.8421052631579,
                719.078947368421,
                707.2368421052631,
                687.5,
                675.6578947368421,
                667.7631578947369,
                648.0263157894738,
                620.3947368421052,
                598.6842105263158,
                582.8947368421052,
                573.0263157894738,
                563.1578947368421
            ]
        }
    },
    "Pearlite": {
        "1": {
            "Time": [
                4985.964662261973,
                235.17038852001264,
                102.24599421287617,
                33.67682884448744,
                17.948133558103862,
                10.888736591707582,
                7.660275213875517,
                5.097949140032438,
                5.004456437524527,
                5.097949140032438,
                5.803174031897323,
                6.4848077602378895,
                7.519791303183732,
                9.744195320116871,
                12.626592761475687,
                15.47784919643989,
                21.59758265243635
            ],
            "Temperature": [
                728.9473684210526,
                711.1842105263158,
                699.3421052631579,
                687.5,
                679.6052631578948,
                669.7368421052631,
                657.8947368421052,
                630.2631578947369,
                622.3684210526316,
                606.578947368421,
                588.8157894736842,
                576.9736842105264,
                561.1842105263158,
                555.2631578947369,
                551.3157894736842,
                543.421052631579,
                539.4736842105262
            ]
        },
        "99": {
            "Time": [
                5999.7761631714975,
                908.2373483759288,
                417.4253097775906,
                226.62377326675315,
                145.3380808726853,
                81.88102672498114,
                60.89279606872359,
                53.4928602255319,
                53.4928602255319,
                62.03038856029574,
                76.03769424338512,
                98.53014725091877,
                132.49103574031218,
                188.330046722812,
                253.2427246635836,
                449.50354275841033,
                615.7282326622674,
                1033.8783793478442,
                1704.163479306011,
                2608.547286581457,
                4545.234244880118,
                6342.358749758459
            ],
            "Temperature": [
                715.1315789473684,
                699.3421052631579,
                689.4736842105264,
                679.6052631578948,
                675.6578947368421,
                661.8421052631579,
                650.0,
                640.1315789473684,
                618.421052631579,
                600.6578947368421,
                588.8157894736842,
                578.9473684210526,
                571.0526315789474,
                563.1578947368421,
                553.2894736842105,
                531.578947368421,
                525.6578947368421,
                517.7631578947369,
                511.8421052631579,
                505.92105263157896,
                505.92105263157896,
                505.92105263157896
            ]
        }
    },
    "Bainite": {
        "1": {
            "Time": [
                7.113609682609687,
                5.489715514537769,
                4.912678323605502,
                5.193188462883908,
                5.592273773533749,
                6.729367967312312,
                8.09767101421322,
                11.944567196748476,
                21.59758265243635,
                31.85777451646942,
                45.28439323948905,
                56.547261243437646
            ],
            "Temperature": [
                559.2105263157895,
                551.3157894736842,
                539.4736842105262,
                509.8684210526316,
                501.9736842105263,
                484.2105263157895,
                464.47368421052636,
                430.92105263157896,
                377.63157894736844,
                346.0526315789474,
                318.42105263157896,
                304.60526315789474
            ]
        },
        "99": {
            "Time": [
                9708.189917287738,
                5675.698179251017,
                3138.951214194296,
                1642.2303861221933,
                1033.8783793478442,
                650.8858393534736,
                530.9827175224034,
                551.0075583737313,
                650.8858393534736,
                797.8647174199257,
                1134.1288010209014,
                1801.4698982173277,
                2861.4860951082933,
                3507.6485869509897
            ],
            "Temperature": [
                460.5263157894737,
                466.44736842105266,
                466.44736842105266,
                466.44736842105266,
                464.47368421052636,
                462.5,
                444.7368421052632,
                423.0263157894737,
                403.2894736842105,
                381.5789473684211,
                359.8684210526316,
                334.2105263157895,
                312.5,
                302.63157894736844
            ]
        }
    },
    "C": 0.54,
    "Si": 0.9,
    "Mn": 0.95,
    "P": 0.0175,
    "S": 0.0175,
    "Ms:": 300,
    "Mf:": "",
    "Ac1:": 740,
    "Ac3:": 805,
    "Austenitization Temp:": 850.0,
    "Status": 1
}

File: Datenbank Stahlwissen/JSON files/new/55Cr3.json
{
    "Ferrite": {
        "1": {
            "Time": [
                15.446489275945092,
                21.109020667587,
                35.307936790391466,
                44.83278775895622,
                56.92711160586989,
                77.79603209291813,
                100.61426859134156,
                153.5218562158723,
                213.69149333415606,
                429.51538378730527,
                565.7956113271273,
                817.0225485575226,
                1317.2883502754992,
                1582.9532363302626,
                2415.3425010859482,
                4191.219688147408,
                5521.044868641891,
                8270.908027344913,
                10696.83555021978,
                14352.081556747686,
                19613.413817991634,
                27300.475589964146,
                39422.54711206791,
                52893.73746757299,
                77796.03209291799,
                93485.59163176565
            ],
            "Temperature": [
                651.9736842105264,
                683.5526315789474,
                705.2631578947369,
                709.2105263157895,
                717.1052631578948,
                723.0263157894736,
                728.9473684210526,
                730.921052631579,
                732.8947368421052,
                740.7894736842105,
                740.7894736842105,
                740.7894736842105,
                742.7631578947369,
                742.7631578947369,
                744.7368421052631,
                744.7368421052631,
                746.7105263157895,
                746.7105263157895,
                746.7105263157895,
                746.7105263157895,
                746.7105263157895,
                746.7105263157895,
                746.7105263157895,
                748.6842105263158,
                748.6842105263158,
                744.7368421052631
            ]
        }
    },
    "Pearlite": {
        "1": {
            "Time": [
                2328.2053163786,
                912.2342691203635,
                565.7956113271273,
                421.69650342858216,
                314.297137418192,
                217.653651441876,
                132.53800388686417,
                76.37983632839308,
                50.98551477472456,
                35.96259845164042,
                27.30047558996415,
                21.109020667587,
                18.561668889111676,
                15.732890160536178,
                15.16530202126291,
                14.618190494522777,
                14.618190494522777,
                14.889233487785482,
                17.56632247431446,
                22.718673948329638,
                32.80631471420133,
                47.37311198598165,
                69.67630416856473,
                127.75649214671144,
                326.0602613675859,
                555.4958913183834,
                1201.6755754343396,
                2163.248359195508,
                4679.6434635620635,
                8424.262963413923,
                18223.773033036676,
                36629.398513760934,
                63561.11240821872,
                98782.69058926994
            ],
            "Temperature": [
                734.8684210526316,
                726.9736842105264,
                723.0263157894736,
                719.078947368421,
                719.078947368421,
                717.1052631578948,
                711.1842105263158,
                697.3684210526316,
                691.4473684210526,
                685.5263157894736,
                679.6052631578948,
                671.7105263157895,
                663.8157894736842,
                650.0,
                648.0263157894738,
                636.1842105263158,
                632.2368421052631,
                612.5,
                598.6842105263158,
                586.8421052631579,
                575.0,
                569.078947368421,
                557.2368421052631,
                547.3684210526316,
                539.4736842105262,
                535.5263157894738,
                535.5263157894738,
                533.5526315789474,
                533.5526315789474,
                537.5,
                533.5526315789474,
                531.578947368421,
                531.578947368421,
                527.6315789473684
            ]
        },
        "99": {
            "Time": [
                104379.93480847527,
                16024.60134348884,
                7010.430382067976,
                2552.201112356378,
                1554.1372208032158,
                597.8548334019764,
                326.0602613675859,
                238.59403095188674,
                174.59076848893503,
                102.47980677365983,
                63.5611124082188,
                52.8937374675731,
                47.37311198598165,
                52.8937374675731,
                69.67630416856473,
                118.70474655681343,
                198.5511196444582,
                302.9583862042812,
                597.8548334019764,
                1800.1933328915425,
                3424.320991174657,
                5420.539995213581,
                9405.984425858953,
                24451.070189297963,
                37308.56204075844,
                67162.62464554391,
                93485.59163176565
            ],
            "Temperature": [
                721.0526315789474,
                715.1315789473684,
                705.2631578947369,
                693.421052631579,
                689.4736842105264,
                683.5526315789474,
                679.6052631578948,
                675.6578947368421,
                673.6842105263158,
                665.7894736842105,
                651.9736842105264,
                640.1315789473684,
                626.3157894736842,
                618.421052631579,
                606.578947368421,
                598.6842105263158,
                592.7631578947369,
                586.8421052631579,
                578.9473684210526,
                571.0526315789474,
                569.078947368421,
                569.078947368421,
                569.078947368421,
                561.1842105263158,
                557.2368421052631,
                553.2894736842105,
                549.3421052631579
            ]
        }
    },
    "Bainite": {
        "1": {
            "Time": [
                11.72597425059942,
                7.684901367307654,
                5.036486330526272,
                4.114922897541702,
                3.300783360146735,
                3.6854401404028314,
                4.679643463562064,
                7.010430382067985,
                10.310930803913802,
                14.352081556747688,
                22.30510414334497,
                35.96259845164042,
                44.0166535368374,
                60.152726786538224
            ],
            "Temperature": [
                531.578947368421,
                519.7368421052631,
                505.92105263157896,
                494.07894736842104,
                448.6842105263158,
                434.8684210526316,
                417.10526315789474,
                395.39473684210526,
                373.6842105263158,
                351.97368421052636,
                324.3421052631579,
                302.63157894736844,
                292.7631578947369,
                278.9473684210526
            ]
        },
        "99": {
            "Time": [
                863.3168407011585,
                705.3493254022893,
                535.4555251739467,
                437.4792378168251,
                377.683193464372,
                350.9237535065666,
                344.53555194901634,
                377.683193464372,
                453.8526688381783,
                586.9715086348025,
                832.171361757564,
                1137.2372168522843,
                1525.84577083616,
                1800.1933328915425,
                2371.3737056616546
            ],
            "Temperature": [
                529.6052631578948,
                519.7368421052631,
                505.92105263157896,
                490.13157894736844,
                470.39473684210526,
                438.8157894736842,
                419.07894736842104,
                393.42105263157896,
                375.65789473684214,
                355.92105263157896,
                334.2105263157895,
                316.44736842105266,
                300.65789473684214,
                290.7894736842105,
                280.92105263157896
            ]
        }
    },
    "C": 0.55,
    "Si": 0.2,
    "Mn": 0.85,
    "P": 0.0125,
    "S": 0.0125,
    "Cr": 0.85,
    "Ms:": 280,
    "Mf:": 80,
    "Ac1:": 737,
    "Ac3:": 758,
    "Austenitization Temp:": 860.0,
    "Status": 1
}

File: Datenbank Stahlwissen/JSON files/new/55NiCr10.json
{
    "Ferrite": {},
    "Pearlite": {
        "1": {
            "Time": [
                31050.13495124858,
                14677.992676220689,
                8178.966185841674,
                5675.031205835864,
                3866.3537521924072,
                2115.421068546507,
                1467.7992676220686,
                1157.4228805920573,
                879.922543569107,
                817.8966185841666,
                788.5430290935881,
                832.9806647658265,
                1056.3541037491873,
                1579.1111439617412,
                2404.0991835099708,
                3528.735020846752,
                5471.359332670893,
                8639.884494839676,
                12005.080577484076,
                17946.02440297315,
                37963.39811869916
            ],
            "Temperature": [
                700.6493506493507,
                690.9090909090909,
                679.2207792207793,
                673.3766233766233,
                665.5844155844156,
                650.0,
                636.3636363636364,
                626.6233766233767,
                614.9350649350649,
                605.1948051948052,
                595.4545454545455,
                585.7142857142858,
                568.1818181818182,
                552.5974025974026,
                538.961038961039,
                531.1688311688312,
                523.3766233766235,
                515.5844155844156,
                511.68831168831167,
                509.7402597402597,
                507.7922077922078
            ]
        },
        "99": {
            "Time": [
                94665.2260308189,
                35287.3502084675,
                21154.210685465074,
                10563.541037491874,
                6332.6764795741765,
                4641.588833612775,
                3464.8348557303684,
                2886.1404414300873,
                2782.5594022071236,
                2586.4162052759693,
                2586.4162052759693,
                2939.3680434473804,
                5085.682063672452,
                8799.225435691073,
                16681.00537200058,
                24484.367468222248,
                41595.62163071846,
                78854.30290935877,
                103722.50954070572
            ],
            "Temperature": [
                667.5324675324675,
                657.7922077922078,
                653.8961038961039,
                650.0,
                646.1038961038961,
                640.2597402597403,
                634.4155844155844,
                624.6753246753246,
                622.7272727272727,
                611.038961038961,
                595.4545454545455,
                587.6623376623377,
                572.077922077922,
                560.3896103896104,
                548.7012987012987,
                542.8571428571429,
                535.0649350649351,
                527.2727272727273,
                525.3246753246754
            ]
        }
    },
    "Bainite": {
        "1": {
            "Time": [
                5372.281118324031,
                1794.6024402973162,
                999.9999999999998,
                644.9466771037623,
                322.0597918721082,
                186.14066873551207,
                120.05080577484071,
                80.30857221391513,
                66.89548786914142,
                55.722647955071714,
                56.75031205835861,
                64.49466771037622,
                78.85430290935886,
                101.84424850756459,
                131.53690504363757,
                173.0195738845894,
                244.8436746822226
            ],
            "Temperature": [
                517.5324675324675,
                513.6363636363636,
                509.7402597402597,
                505.84415584415586,
                500.0,
                496.1038961038961,
                486.3636363636364,
                474.6753246753247,
                462.987012987013,
                439.61038961038963,
                424.02597402597405,
                410.38961038961037,
                392.85714285714283,
                371.42857142857144,
                348.05194805194805,
                322.72727272727275,
                297.4025974025974
            ]
        },
        "99": {
            "Time": [
                36600.925186639965,
                18276.993690192183,
                13396.277245180163,
                7464.760408417117,
                4159.56216307185,
                2682.695795279725,
                1827.6993690192162,
                1415.1212442907906,
                1389.495494373138,
                1415.1212442907906,
                1579.1111439617412,
                1930.6977288832493,
                2360.5645078046846,
                2833.8767124544274,
                3402.091827967104
            ],
            "Temperature": [
                453.24675324675326,
                443.5064935064935,
                443.5064935064935,
                443.5064935064935,
                441.5584415584416,
                433.76623376623377,
                420.12987012987014,
                402.5974025974026,
                392.85714285714283,
                375.32467532467535,
                359.7402597402597,
                340.2597402597403,
                320.7792207792208,
                309.0909090909091,
                299.35064935064935
            ]
        }
    },
    "C": 0.52,
    "Si": 0.3,
    "Mn": 0.49,
    "Cr": 0.7,
    "Ni": 2.66,
    "Ms:": 300,
    "Mf:": "",
    "Ac1:": 705,
    "Ac3:": 755,
    "Austenitization Temp:": 860.0,
    "Austenitization Time:": 900.0,
    "Status": 1
}

File: Datenbank Stahlwissen/JSON files/new/58CrV4.json
{
    "Ferrite": {},
    "Pearlite": {
        "1": {
            "Time": [
                9635.427050834205,
                3534.981105030104,
                1449.7406703726333,
                878.1089165095372,
                503.05202692838077,
                322.1547329083803,
                198.7865959125474,
                118.18997619088918,
                71.58774948942683,
                46.704081845031126,
                34.69944916417912,
                31.04098428019673,
                32.21547329083801,
                36.01236248389734,
                43.36074887335482,
                62.86184113951678,
                113.88108937271444,
                144.97406703726315,
                373.74952136428175
            ],
            "Temperature": [
                728.7128712871287,
                730.6930693069307,
                716.8316831683169,
                712.8712871287129,
                708.9108910891089,
                704.950495049505,
                699.009900990099,
                685.1485148514852,
                669.3069306930693,
                657.4257425742574,
                645.5445544554456,
                621.7821782178218,
                603.9603960396039,
                592.0792079207921,
                572.2772277227723,
                556.4356435643565,
                536.6336633663366,
                526.7326732673267,
                497.029702970297
            ]
        },
        "99": {
            "Time": [
                94581.55537233918,
                17455.628235338616,
                5836.184760920002,
                3281.9278725114705,
                1811.6091942004155,
                911.3336771446089,
                551.995432128157,
                366.87331930182194,
                191.53937435990076,
                129.68902516716165,
                101.87427149936816,
                101.87427149936816,
                124.96091412919864,
                218.12712609873654,
                282.886943462597,
                605.700684580942,
                1532.7942796726488
            ],
            "Temperature": [
                724.7524752475248,
                706.9306930693069,
                695.049504950495,
                691.0891089108911,
                687.1287128712871,
                677.2277227722773,
                673.2673267326733,
                669.3069306930693,
                659.4059405940594,
                649.5049504950496,
                629.7029702970297,
                607.9207920792079,
                584.1584158415842,
                556.4356435643565,
                548.5148514851485,
                530.6930693069307,
                500.990099009901
            ]
        }
    },
    "Bainite": {
        "1": {
            "Time": [
                31.62277660168379,
                28.818901281935005,
                33.43440111255776,
                38.07546021222374,
                43.36074887335482,
                48.47121108242696,
                54.18398816541038,
                56.23413251903492,
                64.04004271197286
            ],
            "Temperature": [
                489.1089108910891,
                469.3069306930693,
                437.6237623762376,
                415.84158415841586,
                388.1188118811881,
                358.41584158415844,
                330.6930693069307,
                318.81188118811883,
                289.1089108910891
            ]
        },
        "99": {
            "Time": [
                3221.547329083804,
                1449.7406703726333,
                981.6021113890395,
                572.881128377561,
                417.7993326387516,
                340.61052563594876,
                322.1547329083803,
                334.34401112557765,
                458.44825349569015,
                628.6184113951673,
                878.1089165095372,
                1296.8902516716169,
                2222.1542065559574
            ],
            "Temperature": [
                445.54455445544556,
                441.5841584158416,
                439.6039603960396,
                427.7227722772277,
                411.8811881188119,
                392.0792079207921,
                372.2772277227723,
                354.45544554455444,
                324.7524752475248,
                304.950495049505,
                289.1089108910891,
                277.2277227722773,
                261.38613861386136
            ]
        }
    },
    "C": 0.58,
    "Si": 0.25,
    "Mn": 0.95,
    "Cr": 1.1,
    "V": 0.12,
    "Ms:": 270,
    "Mf:": 190,
    "Ac1:": 745,
    "Ac3:": 780,
    "Austenitization Temp:": 840.0,
    "Status": 1
}

File: Datenbank Stahlwissen/JSON files/new/60WCrV8.json
{
    "Ferrite": {},
    "Pearlite": {
        "1": {
            "Time": [
                1302.4291219623344,
                506.8950296608011,
                261.8380674341415,
                163.3483507981372,
                98.1303343752533,
                55.70595696868663,
                41.1864251633421,
                37.47748955561453,
                37.47748955561453,
                40.416376730001076,
                47.003602789074364,
                66.0194848408189,
                101.9052881421936,
                172.8641432371763,
                316.227766016838,
                526.3946605735422,
                1327.2441495835594,
                2618.380674341414,
                5364.2399562259,
                9449.521904263102,
                13024.291219623357,
                17951.401509215913,
                25694.25710948243
            ],
            "Temperature": [
                781.6326530612245,
                761.2244897959183,
                748.9795918367347,
                736.734693877551,
                724.4897959183673,
                704.0816326530612,
                685.7142857142857,
                665.3061224489795,
                642.8571428571429,
                622.4489795918367,
                602.0408163265306,
                583.6734693877551,
                573.469387755102,
                571.4285714285714,
                567.3469387755102,
                565.3061224489795,
                555.1020408163265,
                553.0612244897959,
                551.0204081632653,
                553.0612244897959,
                553.0612244897959,
                553.0612244897959,
                551.0204081632653
            ]
        },
        "99": {
            "Time": [
                54664.44184030686,
                23825.892629932347,
                11629.840819992036,
                5784.88969009588,
                3045.13504487341,
                1664.6060755636302,
                1162.9840819992055,
                753.440879972055,
                497.41778753768364,
                427.7081649153847,
                334.6494872657769,
                316.227766016838,
                316.227766016838,
                419.71145238172704,
                828.0046712286472,
                1572.9731573007975,
                3677.678581637517,
                8280.04671228646,
                16963.216177355775,
                32225.28161450805,
                76779.60997166016
            ],
            "Temperature": [
                775.5102040816327,
                771.4285714285714,
                767.3469387755102,
                761.2244897959183,
                753.0612244897959,
                744.8979591836735,
                738.7755102040817,
                732.6530612244898,
                722.4489795918367,
                714.2857142857142,
                700.0,
                691.8367346938776,
                685.7142857142857,
                675.5102040816327,
                659.1836734693877,
                644.8979591836735,
                628.5714285714286,
                614.2857142857142,
                600.0,
                593.8775510204082,
                581.6326530612245
            ]
        }
    },
    "Bainite": {
        "1": {
            "Time": [
                2048.686048133601,
                876.2397501349741,
                497.41778753768364,
                247.4244553588842,
                148.638443047318,
                96.2956252459903,
                67.27734625702836,
                49.741778753768344,
                50.68950296608009,
                57.84889690095888,
                69.86542336182586,
                94.49521904263115,
                135.25319749835336,
                208.7719420479465,
                252.1386041677242,
                354.14435847257124
            ],
            "Temperature": [
                524.4897959183673,
                512.2448979591836,
                506.1224489795918,
                497.9591836734694,
                489.7959183673469,
                473.46938775510205,
                455.1020408163265,
                436.734693877551,
                395.9183673469388,
                381.63265306122446,
                365.3061224489796,
                340.81632653061223,
                320.4081632653061,
                297.9591836734694,
                291.83673469387753,
                279.59183673469386
            ]
        },
        "99": {
            "Time": [
                111990.27932724744,
                51655.2840554297,
                30451.350448734134,
                16963.216177355775,
                10384.687751343512,
                6121.886110964046,
                3541.443584725713,
                2668.268370847128,
                1972.7950393776196,
                1404.5622233911963,
                1278.0780523823146,
                1278.0780523823146,
                1431.3231808832002,
                1728.6414323717606,
                2209.338675153079,
                2770.9133868033528,
                3410.255242645636,
                4700.360278907431
            ],
            "Temperature": [
                455.1020408163265,
                455.1020408163265,
                453.0612244897959,
                451.0204081632653,
                444.89795918367344,
                436.734693877551,
                422.44897959183675,
                414.2857142857143,
                404.0816326530612,
                381.63265306122446,
                365.3061224489796,
                351.0204081632653,
                334.6938775510204,
                318.3673469387755,
                300.0,
                285.71428571428567,
                277.55102040816325,
                267.34693877551024
            ]
        }
    },
    "C": 0.6,
    "Si": 0.6,
    "Mn": 0.3,
    "Cr": 1.1,
    "W": 2.0,
    "V": 0.15,
    "Ms:": 280,
    "Mf:": "",
    "Ac1:": 780,
    "Ac3:": 835,
    "Austenitization Temp:": 880.0,
    "Status": 1
}

File: Datenbank Stahlwissen/JSON files/new/80MoCrV42-16.json
{
    "Ferrite": {},
    "Pearlite": {
        "1": {
            "Time": [
                259680.00011458824,
                9174.171298046796,
                2338.7508439166636,
                1473.8361270694716,
                831.3542020571665,
                704.0339186251671,
                666.0846290809162,
                786.5420126255741,
                1000.0000000000007,
                1586.84591927256,
                3142.868449495718,
                4547.304227398078,
                8211.80263154886,
                13030.865495744949,
                23531.941171779898,
                41717.74792648236,
                68690.77174391704,
                121775.94188127572,
                172968.85655605802,
                250262.4673176433
            ],
            "Temperature": [
                780.05698005698,
                776.0683760683761,
                772.079772079772,
                764.1025641025641,
                752.1367521367522,
                742.1652421652421,
                728.2051282051282,
                718.2336182336182,
                710.2564102564103,
                694.3019943019943,
                680.3418803418804,
                670.3703703703703,
                660.3988603988604,
                652.4216524216524,
                648.4330484330484,
                640.4558404558404,
                632.4786324786324,
                622.5071225071225,
                618.5185185185185,
                614.5299145299145
            ]
        },
        "99": {
            "Time": [
                259680.00011458824,
                88960.63228064448,
                57106.36173185507,
                24417.462800877103,
                14557.996287012993,
                7769.164759280654,
                7626.98585902345,
                9006.280202112788,
                10833.264786329299,
                14291.578986547915,
                21063.445423241228,
                34047.5261019873,
                76740.87345361193,
                121775.94188127572,
                189703.2915036205,
                245682.56156440653
            ],
            "Temperature": [
                766.096866096866,
                760.1139601139602,
                760.1139601139602,
                760.1139601139602,
                756.1253561253561,
                742.1652421652421,
                734.1880341880342,
                712.2507122507122,
                696.2962962962963,
                682.3361823361823,
                672.3646723646724,
                666.3817663817664,
                658.4045584045584,
                654.4159544159544,
                650.4273504273505,
                648.4330484330484
            ]
        }
    },
    "Bainite": {
        "1": {
            "Time": [
                245682.56156440653,
                81113.0830789687,
                48360.63320425682,
                23101.29700083159,
                8841.461582065504,
                5080.218046913024,
                2813.1822009553603,
                1368.874509537082,
                981.6995900251235,
                744.1453186791596,
                514.3158950802974,
                375.72172722700935,
                368.8458655822861,
                443.66873309786155,
                607.3268194162733,
                963.7340850554939,
                1873.8174228603839,
                2518.0799715119697,
                3511.1917342151282,
                6579.3322465756755,
                10249.323173276372
            ],
            "Temperature": [
                369.2307692307692,
                367.2364672364672,
                367.2364672364672,
                367.2364672364672,
                367.2364672364672,
                365.24216524216524,
                363.2478632478632,
                357.2649572649572,
                353.27635327635323,
                345.29914529914527,
                333.3333333333333,
                319.37321937321934,
                305.41310541310537,
                281.4814814814814,
                265.5270655270655,
                247.57834757834758,
                227.6353276353276,
                217.66381766381767,
                205.69800569800566,
                181.76638176638176,
                167.80626780626778
            ]
        },
        "99": {
            "Time": [
                200511.3852839889,
                169803.4555681961,
                149209.60870095354,
                141166.81631044712,
                163645.377891277,
                193239.65643987467,
                208056.7538217173
            ],
            "Temperature": [
                271.5099715099715,
                271.5099715099715,
                259.54415954415947,
                241.59544159544157,
                237.60683760683753,
                229.62962962962956,
                229.62962962962956
            ]
        }
    },
    "C": 0.81,
    "Si": 0.2,
    "Mn": 0.25,
    "P": 0.0125,
    "S": 0.0075,
    "Cr": 4.1,
    "Mo": 4.25,
    "W": 0.125,
    "V": 1.0,
    "Cu": 0.15,
    "Ms:": 170,
    "Mf:": "",
    "Ac1:": 808,
    "Ac3:": 828,
    "Austenitization Temp:": 1060.0,
    "Status": 1
}

File: Datenbank Stahlwissen/JSON files/new/C105W2.json
{
    "Ferrite": {
        "1": {
            "Time": [
                346.68583879935153,
                106.8449483875321,
                53.117743398177545,
                32.328433760570114,
                17.947072211041284,
                8.922349543349096,
                5.531099887831947,
                3.304983754512945,
                1.6131239218763112,
                0.84745181853703,
                0.5759481486222962,
                0.37041630553205,
                0.2564163340832878,
                0.22133389326114533,
                0.20563594985040803,
                0.2426520839915131,
                0.31390997173890395,
                0.4370942364269224,
                0.5975274035067945,
                0.8320085619873142,
                1.4714029736256424
            ],
            "Temperature": [
                744.632768361582,
                738.7005649717514,
                730.7909604519774,
                728.8135593220339,
                714.9717514124294,
                703.1073446327683,
                693.2203389830509,
                685.3107344632768,
                671.4689265536723,
                659.6045197740114,
                645.7627118644068,
                625.9887005649717,
                596.3276836158192,
                570.6214689265537,
                548.8700564971751,
                517.2316384180791,
                489.54802259887003,
                465.819209039548,
                446.045197740113,
                436.15819209039546,
                428.24858757062145
            ]
        },
        "99": {
            "Time": [
                448.4945691362324,
                169.21330375053682,
                104.89789498237411,
                67.46421671882392,
                31.160916575514307,
                16.983685883836117,
                9.781722441578037,
                5.844847212340267,
                2.9596885092766727,
                2.2461445394317967,
                1.554867158979487,
                1.0763385167922095,
                0.8168467304904963,
                0.6086183578664466,
                0.4213089052755044,
                0.4136313224695797,
                0.4452073241257075,
                0.5866385614676434,
                0.8955228615678449,
                1.5837276942358707,
                2.3303016387119424,
                3.127574530139616,
                5.045165292019279,
                7.701609059057863,
                11.125662429062535,
                28.950851511272283,
                38.855890717459985
            ],
            "Temperature": [
                722.8813559322034,
                716.9491525423729,
                712.9943502824859,
                707.0621468926554,
                697.1751412429378,
                685.3107344632768,
                677.4011299435028,
                663.5593220338983,
                645.7627118644068,
                635.8757062146892,
                625.9887005649717,
                612.1468926553672,
                604.2372881355932,
                592.3728813559322,
                564.6892655367232,
                550.8474576271186,
                533.0508474576271,
                513.276836158192,
                493.50282485875704,
                477.683615819209,
                463.84180790960454,
                453.954802259887,
                438.135593220339,
                426.271186440678,
                416.38418079096044,
                392.6553672316384,
                380.7909604519774
            ]
        }
    },
    "Pearlite": {},
    "Bainite": {
        "1": {
            "Time": [
                4.0460267895402895,
                9.087960979720686,
                18.619501572258898,
                30.03556339962441,
                45.850265310112306,
                76.73332643996628,
                95.68209392407144,
                140.78691752260664,
                203.37928175445484,
                299.25287994735237,
                416.6854220481416,
                764.5160045636886
            ],
            "Temperature": [
                390.6779661016949,
                364.9717514124294,
                351.12994350282486,
                335.31073446327684,
                323.44632768361583,
                307.6271186440678,
                297.7401129943503,
                275.98870056497174,
                256.2146892655368,
                232.48587570621464,
                212.71186440677968,
                179.09604519774007
            ]
        },
        "99": {
            "Time": [
                44.19441730072885,
                151.53438199002966,
                304.80743696684925,
                624.4923987355064,
                935.9356853942668,
                1566.3477187847911,
                2304.728691151684,
                4001.6253141272114
            ],
            "Temperature": [
                370.9039548022599,
                335.31073446327684,
                317.5141242937853,
                289.8305084745763,
                274.01129943502826,
                248.30508474576277,
                230.50847457627117,
                210.7344632768362
            ]
        }
    },
    "C": 1.03,
    "Si": 0.17,
    "Mn": 0.22,
    "Cr": 0.07,
    "Mo": 0.01,
    "Ni": 0.1,
    "Cu": 0.14,
    "Ms:": 170,
    "Mf:": "",
    "Ac1:": 717,
    "Ac3:": 736,
    "Austenitization Temp:": 790.0,
    "Status": 1
}
