Repository: aserafeim/CCT_ML

File: Datenbank Stahlwissen/JSON files/new/C30E.json
{
    "Ferrite": {
        "1": {
            "Time": [
                0.3104098428019672,
                0.3343440111255776,
                0.4847121108242696,
                0.5836184760920002,
                1.0378367193526972,
                2.725736507367311,
                4.500137735939872,
                13.45960324155364,
                34.699449164179114,
                86.19535664753032,
                168.19243248808692,
                541.8398816541041,
                1138.8108937271443,
                2675.588710721939,
                4336.074887335484
            ],
            "Temperature": [
                558.4158415841584,
                592.0792079207921,
                625.7425742574258,
                649.5049504950496,
                683.1683168316831,
                714.8514851485148,
                726.7326732673267,
                736.6336633663366,
                746.5346534653465,
                756.4356435643565,
                764.3564356435644,
                772.2772277227723,
                778.2178217821782,
                776.2376237623762,
                776.2376237623762
            ]
        }
    },
    "Pearlite": {
        "1": {
            "Time": [
                3951.6110714498427,
                605.7006845809419,
                299.0931396179264,
                153.27942796726467,
                77.10752692535523,
                16.509804684996457,
                10.187427149936813,
                6.286184113951677,
                3.878909771123469,
                1.9512934226359635,
                1.3711872749038116,
                0.8460954407714703,
                0.6286184113951677,
                0.541839881654104,
                0.551995432128157,
                0.7568891123391596,
                1.0972929291203195,
                1.6819243248808697,
                3.343440111255776
            ],
            "Temperature": [
                730.6930693069307,
                720.7920792079208,
                718.8118811881188,
                714.8514851485148,
                708.9108910891089,
                689.1089108910891,
                681.1881188118812,
                669.3069306930693,
                655.4455445544554,
                635.6435643564356,
                625.7425742574258,
                605.940594059406,
                592.0792079207921,
                564.3564356435644,
                536.6336633663366,
                516.8316831683169,
                502.970297029703,
                493.0693069306931,
                487.1287128712871
            ]
        },
        "99": {
            "Time": [
                4025.674991527902,
                1057.2885971935018,
                410.11270705512976,
                226.38034095214468,
                101.87427149936815,
                50.30520269283808,
                24.383540982688274,
                11.818997619088924,
                7.158774948942684,
                4.500137735939872,
                3.6012362483897338,
                3.162277660168379,
                3.162277660168379,
                4.41734470314007
            ],
            "Temperature": [
                693.0693069306931,
                691.0891089108911,
                689.1089108910891,
                683.1683168316831,
                675.2475247524752,
                661.3861386138614,
                649.5049504950496,
                637.6237623762377,
                629.7029702970297,
                613.8613861386139,
                592.0792079207921,
                570.2970297029703,
                546.5346534653465,
                502.970297029703
            ]
        }
    },
    "Bainite": {
        "1": {
            "Time": [
                0.3281927872511474,
                0.7027068604841101
            ],
            "Temperature": [
                506.9306930693069,
                423.76237623762376
            ]
        },
        "99": {
            "Time": [
                4.937969317714345,
                9.999999999999996
            ],
            "Temperature": [
                487.1287128712871,
                423.76237623762376
            ]
        }
    },
    "C": 0.3,
    "Si": 0.25,
    "Mn": 0.65,
    "P": 0.0125,
    "S": 0.0175,
    "Cr": 0.2,
    "Mo": 0.05,
    "Ni": 0.2,
    "Cu": 0.15,
	"Ms:": 410,
    "Mf:": "",
    "Ac1:": 725,
    "Ac3:": 825,
    "Austenitization Temp:": 850.0,
    "Status": 1
}

File: Datenbank Stahlwissen/JSON files/new/C30R.json
{
    "Ferrite": {
        "1": {
            "Time": [
                4002.4825845990727,
                1292.6497461171136,
                648.6046132158857,
                284.60526400607176,
                137.43684008206057,
                66.36871274221735,
                28.02769316686752,
                12.536309833650757,
                7.618396305828937,
                3.609144963596361,
                1.9929703239512098,
                1.1005184752103525,
                0.7083527495840286,
                0.521360474396851,
                0.40642931470939836,
                0.36930712556344286,
                0.3292083801634925,
                0.31683412143248757
            ],
            "Temperature": [
                785.6410256410256,
                781.5384615384615,
                781.5384615384615,
                775.3846153846154,
                769.2307692307693,
                761.025641025641,
                752.8205128205128,
                744.6153846153846,
                736.4102564102565,
                717.948717948718,
                699.4871794871794,
                678.974358974359,
                660.5128205128206,
                635.8974358974359,
                609.2307692307693,
                590.7692307692307,
                568.2051282051282,
                535.3846153846155
            ]
        }
    },
    "Pearlite": {
        "1": {
            "Time": [
                4239.23852800468,
                741.6795527118,
                319.27119205807765,
                148.38193545804654,
                99.23667694229452,
                38.81667244746386,
                12.536309833650757,
                6.791203672171297,
                4.288244449029869,
                2.556547758610831,
                1.6773574577617125,
                0.7360181416716649,
                0.5522001316248873,
                0.5314440764581632,
                0.607706446866777,
                0.810001562999658
            ],
            "Temperature": [
                730.2564102564103,
                720.0,
                717.948717948718,
                709.7435897435897,
                705.6410256410256,
                697.4358974358975,
                678.974358974359,
                660.5128205128206,
                652.3076923076924,
                642.0512820512821,
                629.7435897435897,
                607.1794871794872,
                576.4102564102565,
                555.8974358974359,
                535.3846153846155,
                514.8717948717949
            ]
        },
        "99": {
            "Time": [
                4404.806031058965,
                1369.1129170782017,
                770.6465548744998,
                401.7846534416679,
                226.1566267573098,
                142.80456692492078,
                70.2945729716563,
                38.08016620787396,
                23.141562502283392,
                15.476895855886204,
                9.226951467183849,
                3.971930712150191,
                3.8226340925764037,
                3.3429236359773387,
                3.3429236359773387,
                3.8226340925764037,
                4.4557259250595855
            ],
            "Temperature": [
                701.5384615384615,
                703.5897435897436,
                703.5897435897436,
                695.3846153846154,
                685.1282051282051,
                678.974358974359,
                672.8205128205128,
                666.6666666666667,
                658.4615384615385,
                648.2051282051282,
                631.7948717948718,
                603.0769230769231,
                598.974358974359,
                570.2564102564103,
                541.5384615384615,
                527.1794871794872,
                506.6666666666667
            ]
        }
    },
    "Bainite": {
        "1": {
            "Time": [
                0.30492498536654294,
                0.3229619914127861,
                0.36229990456399686,
                0.4223027991476924,
                0.5114681982624519,
                0.5628802016703799,
                0.7083527495840286
            ],
            "Temperature": [
                531.2820512820513,
                512.8205128205128,
                496.41025641025647,
                475.8974358974359,
                457.43589743589746,
                447.1794871794872,
                426.6666666666667
            ]
        },
        "99": {
            "Time": [
                4.719292242375609,
                6.791203672171297,
                9.051879599878074,
                11.17513843597595,
                14.335273725510568
            ],
            "Temperature": [
                490.2564102564103,
                459.4871794871795,
                432.8205128205129,
                424.61538461538464,
                408.20512820512823
            ]
        }
    },
    "C": 0.31,
    "Si": 0.25,
    "Mn": 0.65,
    "P": 0.0175,
    "S": 0.03,
    "Cr": 0.2,
    "Mo": 0.05,
    "Ni": 0.2,
    "Cu": 0.15,
    "Ms:": 410,
    "Mf:": "",
    "Ac1:": 725,
    "Ac3:": 825,
    "Austenitization Temp:": 850.0,
    "Status": 1
}

File: Datenbank Stahlwissen/JSON files/new/C35E.json
{
    "Ferrite": {
        "1": {
            "Time": [
                0.30528262924412225,
                0.38134710245260084,
                0.4505927700448366,
                0.5525238721033892,
                0.7433194953069568,
                1.0571937558435287,
                1.53174046370208,
                2.526832705964145,
                4.168384706961641,
                8.58968931158387,
                11.99236924436657,
                23.81286194765588,
                44.726365355156375,
                84.00702789442975,
                193.47927910035418,
                516.8512125173453,
                1661.9268957012662,
                2363.69252777131,
                3424.692463917123,
                4122.274197861621
            ],
            "Temperature": [
                555.4455445544554,
                599.009900990099,
                622.7722772277227,
                642.5742574257426,
                662.3762376237623,
                686.1386138613861,
                703.9603960396039,
                715.8415841584158,
                725.7425742574258,
                737.6237623762377,
                741.5841584158416,
                747.5247524752475,
                753.4653465346535,
                759.4059405940594,
                761.3861386138614,
                767.3267326732673,
                769.3069306930693,
                771.2871287128713,
                779.2079207920792,
                781.1881188118812
            ]
        }
    },
    "Pearlite": {
        "1": {
            "Time": [
                4358.0425418541945,
                708.3396391691174,
                488.88977035714004,
                216.24378744338117,
                67.25077019244823,
                41.529575116362146,
                29.199702178694647,
                19.41980060850972,
                11.555850970970056,
                6.626070290591013,
                3.7295687318972983,
                2.13851707098187,
                1.3453165244738345,
                0.9459004032823727,
                0.7031062103785002,
                0.5628628385052401,
                0.5226325534457339,
                0.5423748173797409,
                0.846323172062114,
                1.181581732618101,
                1.4759856175259667,
                2.13851707098187,
                3.463000035282496
            ],
            "Temperature": [
                719.8019801980198,
                719.8019801980198,
                719.8019801980198,
                709.90099009901,
                696.0396039603961,
                692.0792079207921,
                688.1188118811881,
                686.1386138613861,
                678.2178217821782,
                664.3564356435644,
                652.4752475247525,
                636.6336633663366,
                620.7920792079208,
                608.9108910891089,
                593.0693069306931,
                577.2277227722773,
                557.4257425742574,
                535.6435643564357,
                507.9207920792079,
                500.0,
                498.019801980198,
                490.0990099009901,
                484.15841584158414
            ]
        },
        "99": {
            "Time": [
                4046.5540551993417,
                721.594269602712,
                567.052394138117,
                331.2293592512185,
                200.78789194618082,
                123.99316494328112,
                72.42748112917796,
                45.56329641285619,
                28.663346393382366,
                19.41980060850972,
                11.772086976264864,
                7.136120219278586,
                4.834816907796219,
                3.7993573650394064,
                3.593813663804627,
                3.2756531299405838,
                3.215484176977706,
                3.527800567570982,
                4.406790284153504
            ],
            "Temperature": [
                694.059405940594,
                696.0396039603961,
                694.059405940594,
                688.1188118811881,
                680.1980198019802,
                674.2574257425742,
                666.3366336633663,
                656.4356435643565,
                650.4950495049504,
                646.5346534653465,
                636.6336633663366,
                626.7326732673267,
                612.8712871287129,
                599.009900990099,
                589.1089108910892,
                567.3267326732673,
                545.5445544554456,
                529.7029702970297,
                505.94059405940595
            ]
        }
    },
    "Bainite": {
        "1": {
            "Time": [
                0.3227428894043811,
                0.38134710245260084,
                0.4590243758914322,
                0.5324121859347677,
                0.6408601764479805,
                0.7296658042794438
            ],
            "Temperature": [
                515.8415841584158,
                480.1980198019802,
                456.43564356435644,
                442.5742574257426,
                426.73267326732673,
                414.8514851485149
            ]
        },
        "99": {
            "Time": [
                5.0174504441823595,
                13.157174689182277
            ],
            "Temperature": [
                484.15841584158414,
                404.950495049505
            ]
        }
    },
    "C": 0.35,
    "Si": 0.25,
    "Mn": 0.65,
    "P": 0.0125,
    "S": 0.0175,
    "Cr": 0.2,
    "Mo": 0.05,
    "Ni": 0.2,
    "Cu": 0.15,
    "Ms:": 410,
    "Mf:": "",
    "Ac1:": 725,
    "Ac3:": 820,
    "Austenitization Temp:": 850.0,
    "Status": 1
}

File: Datenbank Stahlwissen/JSON files/new/C35EC.json
{
    "Ferrite": {
        "1": {
            "Time": [
                0.32391673547410077,
                0.4434758593482897,
                0.5744199760140999,
                0.8011093744415403,
                1.2482690028401027,
                1.8064328814172912,
                2.5663139891820848,
                4.305552532338659,
                6.833936625157583,
                11.255488950685107,
                21.491327503734915,
                43.37496779345279,
                96.01597563099858,
                208.65180732273868,
                656.167092464919,
                1252.8910954578052,
                2101.998606379483,
                4402.098044984145
            ],
            "Temperature": [
                553.4653465346535,
                620.7920792079208,
                652.4752475247525,
                678.2178217821782,
                698.019801980198,
                711.8811881188119,
                719.8019801980198,
                727.7227722772277,
                735.6435643564356,
                745.5445544554456,
                753.4653465346535,
                757.4257425742574,
                759.4059405940594,
                765.3465346534654,
                773.2673267326733,
                773.2673267326733,
                775.2475247524752,
                775.2475247524752
            ]
        }
    },
    "Pearlite": {
        "1": {
            "Time": [
                4321.495139684973,
                356.5881725115257,
                193.784671976533,
                105.31055707361882,
                70.13049464622189,
                38.82264066805455,
                23.571740606666495,
                14.57887178477022,
                9.016877712317013,
                5.17947467923121,
                2.7632012714881466,
                1.5296451365080301,
                1.138098301710062,
                0.8160513658022208,
                0.6300252355997489,
                0.5535771687323472,
                0.596047538592714,
                0.7864409726061994,
                1.0
            ],
            "Temperature": [
                721.7821782178218,
                723.7623762376238,
                719.8019801980198,
                711.8811881188119,
                705.940594059406,
                692.0792079207921,
                682.1782178217821,
                674.2574257425742,
                664.3564356435644,
                654.4554455445544,
                640.5940594059406,
                622.7722772277227,
                610.8910891089108,
                597.029702970297,
                579.2079207920792,
                563.3663366336634,
                533.6633663366337,
                509.9009900990099,
                500.0
            ]
        },
        "99": {
            "Time": [
                4013.574235648476,
                898.3613173954558,
                620.7795470239233,
                370.01412101230926,
                164.09233028693603,
                97.8068295694708,
                60.49248766825959,
                40.28435705253974,
                24.915447959527505,
                17.538027162325708,
                12.80985285969109,
                7.6352812667537115,
                4.810419878956857,
                4.149325720214712,
                3.3240637320754023,
                3.2631997550655774,
                3.386062921139501,
                4.073351104323775
            ],
            "Temperature": [
                694.059405940594,
                688.1188118811881,
                686.1386138613861,
                680.1980198019802,
                676.2376237623762,
                672.2772277227723,
                664.3564356435644,
                658.4158415841584,
                650.4950495049504,
                646.5346534653465,
                638.6138613861386,
                618.8118811881188,
                602.970297029703,
                595.049504950495,
                571.2871287128712,
                547.5247524752475,
                531.6831683168317,
                507.9207920792079
            ]
        }
    },
    "Bainite": {
        "1": {
            "Time": [
                0.33611256737280654,
                0.7170306506705562
            ],
            "Temperature": [
                517.8217821782177,
                416.83168316831683
            ]
        },
        "99": {
            "Time": [
                5.084637921211871,
                13.540078673891951
            ],
            "Temperature": [
                484.15841584158414,
                406.9306930693069
            ]
        }
    },
    "C": 0.36,
    "Si": 0.15,
    "Mn": 0.65,
    "P": 0.0125,
    "S": 0.0125,
    "Cu": 0.125,
    "Ms:": 410,
    "Mf:": "",
    "Ac1:": 725,
    "Ac3:": 820,
    "Austenitization Temp:": 850.0,
    "Status": 1
}

File: Datenbank Stahlwissen/JSON files/new/C35R.json
{
    "Ferrite": {
        "1": {
            "Time": [
                0.2994114554870022,
                0.3289917009623966,
                0.3753773681925605,
                0.4283031095890129,
                0.6126804780573316,
                0.9450397625459284,
                2.1248693994505086,
                4.109111767282324,
                6.964348955376808,
                12.727594125931267,
                22.39987006776613,
                59.67293706496303,
                161.9916522344401,
                431.5434705465302,
                803.6623995788532,
                1496.6586139720084,
                2584.8695182077417,
                4140.199576459224
            ],
            "Temperature": [
                540.7035175879397,
                570.854271356784,
                592.964824120603,
                615.0753768844221,
                647.2361809045226,
                673.3668341708543,
                707.5376884422111,
                725.6281407035176,
                735.678391959799,
                745.7286432160804,
                751.7587939698492,
                761.8090452261307,
                763.8190954773869,
                773.8693467336683,
                775.8793969849246,
                777.8894472361809,
                777.8894472361809,
                775.8793969849246
            ]
        }
    },
    "Pearlite": {
        "1": {
            "Time": [
                4218.951983591461,
                617.3157605385513,
                313.26245489260623,
                156.00051170702318,
                86.98483323526179,
                58.55906152127512,
                31.444522792259043,
                15.65895168528012,
                9.066649113412796,
                5.249657052267639,
                3.7396540137691576,
                2.470578687624379,
                1.3775780142388059,
                1.0782841569075325,
                0.7537900650734416,
                0.6362102396092691,
                0.5471850285662083,
                0.5471850285662083,
                0.6126804780573316,
                0.9450397625459284
            ],
            "Temperature": [
                729.6482412060302,
                727.6381909547739,
                717.5879396984925,
                709.5477386934674,
                705.5276381909548,
                703.5175879396985,
                695.4773869346734,
                687.4371859296482,
                677.3869346733668,
                661.3065326633166,
                647.2361809045226,
                639.1959798994975,
                623.1155778894472,
                611.0552763819096,
                592.964824120603,
                572.8643216080402,
                546.7336683417086,
                544.7236180904523,
                536.6834170854272,
                508.5427135678392
            ]
        },
        "99": {
            "Time": [
                4140.199576459224,
                1362.0913009831143,
                665.6418043980444,
                337.7859420646578,
                174.67303215567154,
                113.24259685809723,
                58.55906152127512,
                32.042641751329285,
                18.90582983690759,
                10.742282345840323,
                6.458732524968399,
                4.688469515490369,
                3.2775421196134644,
                3.2163623924203795,
                3.2163623924203795,
                3.669848347202802,
                4.348083467104511,
                5.055502398697199
            ],
            "Temperature": [
                695.4773869346734,
                695.4773869346734,
                695.4773869346734,
                691.4572864321608,
                681.4070351758794,
                677.3869346733668,
                669.3467336683417,
                663.3165829145729,
                651.2562814070352,
                643.21608040201,
                629.1457286432161,
                603.0150753768844,
                572.8643216080402,
                558.7939698492462,
                544.7236180904523,
                528.643216080402,
                508.5427135678392,
                496.48241206030156
            ]
        }
    },
    "Bainite": {
        "1": {
            "Time": [
                0.316824188095949,
                0.34812471813471213,
                0.3972080150165294,
                0.5074590265107009,
                0.5900209471999381,
                0.6860154218330199
            ],
            "Temperature": [
                518.5929648241206,
                498.4924623115578,
                480.4020100502513,
                446.2311557788945,
                436.1809045226131,
                420.10050251256285
            ]
        },
        "99": {
            "Time": [
                5.055502398697199,
                6.834350025197494,
                8.097425708508258,
                10.541763213098523,
                12.25687354290996,
                15.366656313543416
            ],
            "Temperature": [
                484.42211055276385,
                462.31155778894475,
                446.2311557788945,
                430.15075376884425,
                418.09045226130655,
                404.0201005025126
            ]
        }
    },
    "C": 0.36,
    "Si": 0.25,
    "Mn": 0.65,
    "P": 0.0125,
    "S": 0.03,
    "Cr": 0.2,
    "Mo": 0.05,
    "Ni": 0.2,
    "Cu": 0.15,
    "Ms:": 410,
    "Mf:": "",
    "Ac1:": 725,
    "Ac3:": 820,
    "Austenitization Temp:": 850.0,
    "Status": 1
}

File: Datenbank Stahlwissen/JSON files/new/C45EC.json
{
    "Ferrite": {
        "1": {
            "Time": [
                2102.7362904973334,
                283.48601926354684,
                122.63306841775622,
                68.4609683857465,
                41.10778255771597,
                21.72827836462846,
                15.653817026830097,
                7.834068087519317,
                5.343774229877332,
                3.780346824066049,
                2.3541571096678133,
                1.635338250270293,
                1.1568875283162823,
                0.7891360774017251,
                0.720435221057965,
                0.6698065144087431
            ],
            "Temperature": [
                758.8235294117648,
                743.1372549019608,
                729.4117647058823,
                723.5294117647059,
                717.6470588235294,
                707.843137254902,
                700.0,
                682.3529411764706,
                670.5882352941177,
                660.7843137254902,
                641.1764705882354,
                623.5294117647059,
                601.9607843137255,
                564.7058823529412,
                545.0980392156863,
                525.4901960784314
            ]
        }
    },
    "Pearlite": {
        "1": {
            "Time": [
                2027.5054268168053,
                189.88078244652618,
                79.20164050192548,
                40.36571580487402,
                20.572692713356656,
                11.277561130125275,
                6.771676499029177,
                4.216965034285821,
                2.8764760309411566,
                1.8577503071106412,
                1.2672085697723467,
                1.037105135545132,
                1.0953602132928375,
                1.221870884966996,
                1.635338250270293,
                1.8577503071106412,
                3.038050136669415
            ],
            "Temperature": [
                700.0,
                690.1960784313726,
                682.3529411764706,
                676.4705882352941,
                670.5882352941177,
                658.8235294117648,
                645.0980392156863,
                635.2941176470588,
                617.6470588235294,
                592.156862745098,
                564.7058823529412,
                543.1372549019608,
                503.921568627451,
                498.03921568627453,
                482.3529411764706,
                480.39215686274514,
                468.62745098039215
            ]
        },
        "99": {
            "Time": [
                1990.905438327157,
                909.6215892655026,
                327.96144013802666,
                215.70527188863784,
                91.62739011886731,
                56.02962573872584,
                30.159933508970184,
                19.12694326368433,
                11.484883185511647,
                9.39942454379856,
                7.417425014326693,
                6.1821457606830315,
                5.643938574415131,
                4.878554255511111,
                4.619095719403756,
                4.878554255511111,
                5.542055696999513,
                6.771676499029177
            ],
            "Temperature": [
                674.5098039215686,
                670.5882352941177,
                666.6666666666667,
                658.8235294117648,
                649.0196078431372,
                643.1372549019608,
                637.2549019607843,
                629.4117647058823,
                611.7647058823529,
                596.0784313725491,
                584.313725490196,
                574.5098039215686,
                566.6666666666667,
                550.9803921568628,
                537.2549019607843,
                521.5686274509803,
                498.03921568627453,
                478.4313725490196
            ]
        }
    },
    "Bainite": {
        "1": {
            "Time": [
                0.7471670675868078,
                1.2672085697723467,
                1.7589486642691354,
                2.578650033770586,
                3.780346824066049,
                5.343774229877332,
                6.896164220619982
            ],
            "Temperature": [
                501.9607843137255,
                454.90196078431376,
                425.4901960784314,
                394.11764705882354,
                370.5882352941177,
                356.8627450980392,
                347.05882352941177
            ]
        },
        "99": {
            "Time": [
                7.978086380056229,
                14.03304438162369,
                34.26179613267478,
                53.04977476004904,
                77.7719135614246,
                109.93582516082043
            ],
            "Temperature": [
                464.7058823529412,
                429.4117647058824,
                380.39215686274514,
                362.7450980392157,
                352.94117647058823,
                335.29411764705884
            ]
        }
    },
    "C": 0.46,
    "Si": 0.15,
    "Mn": 0.65,
    "P": 0.0125,
    "S": 0.0125,
    "Cu": 0.125,
    "Ms:": 340,
    "Mf:": "",
    "Ac1:": 730,
    "Ac3:": 795,
    "Austenitization Temp:": 850.0,
    "Status": 1
}

File: Datenbank Stahlwissen/JSON files/new/C45U.json
{
    "Ferrite": {
        "1": {
            "Time": [
                0.599970576547629,
                0.633726317946375,
                0.7200609434360198,
                0.8641886494592297,
                1.2676842468324647,
                3.214634025720588,
                4.802396382085707,
                9.432860745745117,
                16.011698396703746,
                27.67931314628381,
                44.48130252882821,
                84.23935937655844,
                140.40581766741207,
                265.9026480930763,
                561.8285485236123,
                1144.5560991452985,
                2015.017964422386
            ],
            "Temperature": [
                537.2549019607843,
                572.5490196078431,
                584.313725490196,
                600.0,
                621.5686274509803,
                658.8235294117648,
                678.4313725490197,
                705.8823529411765,
                719.6078431372549,
                727.4509803921569,
                737.2549019607843,
                741.1764705882352,
                745.0980392156863,
                750.9803921568628,
                758.8235294117648,
                762.7450980392157,
                762.7450980392157
            ]
        }
    },
    "Pearlite": {
        "1": {
            "Time": [
                1806.0731687052157,
                411.99978453295154,
                256.37448554700535,
                162.4712587410997,
                99.27283577739111,
                59.5607805168794,
                33.83128875974574,
                22.23658780921847,
                15.158827472571502,
                8.151771188402455,
                5.763646093341121,
                3.334105959356436,
                2.4007594826098515,
                1.893815032101706,
                1.2222589693952675,
                0.9819199181324961,
                0.9128099147531648,
                1.0955183372108885
            ],
            "Temperature": [
                703.9215686274509,
                701.9607843137255,
                701.9607843137255,
                700.0,
                694.1176470588235,
                686.2745098039215,
                680.3921568627451,
                674.5098039215686,
                666.6666666666667,
                658.8235294117648,
                650.9803921568628,
                631.3725490196078,
                617.6470588235294,
                605.8823529411765,
                576.4705882352941,
                556.8627450980392,
                535.2941176470588,
                507.843137254902
            ]
        },
        "99": {
            "Time": [
                1806.0731687052157,
                1025.872769991302,
                712.2212003841329,
                459.66408313746024,
                307.6905120883804,
                181.2675758315683,
                97.47797477931663,
                61.77435803776587,
                45.300336318084646,
                33.83128875974574,
                21.43977805709425,
                16.3065216429831,
                11.957888969945419,
                8.00438649795098,
                6.548846601560453,
                5.357986126950332,
                4.30441782868089,
                4.226593601946397,
                4.226593601946397,
                4.802396382085707,
                5.456642673203567,
                6.430442918866516
            ],
            "Temperature": [
                674.5098039215686,
                676.4705882352941,
                676.4705882352941,
                672.5490196078431,
                670.5882352941177,
                666.6666666666667,
                658.8235294117648,
                650.9803921568628,
                647.0588235294117,
                643.1372549019608,
                637.2549019607843,
                627.4509803921569,
                613.7254901960785,
                598.0392156862745,
                586.2745098039215,
                574.5098039215686,
                556.8627450980392,
                543.1372549019608,
                515.686274509804,
                500.0,
                486.2745098039216,
                474.5098039215686
            ]
        }
    },
    "Bainite": {
        "1": {
            "Time": [
                0.774577676251794,
                1.2222589693952675,
                1.9286858298012066,
                2.988379965406389,
                4.001462032395628,
                5.557115781479921
            ],
            "Temperature": [
                484.3137254901961,
                433.33333333333337,
                407.843137254902,
                382.3529411764706,
                366.6666666666667,
                350.98039215686276
            ]
        },
        "99": {
            "Time": [
                7.044668134006179,
                9.606547918577093,
                15.722205578853558,
                21.052145114600876,
                26.687472723810565,
                38.44023675857546,
                59.5607805168794,
                75.50426319029407,
                99.27283577739111
            ],
            "Temperature": [
                468.62745098039215,
                449.0196078431373,
                415.6862745098039,
                400.0,
                386.2745098039216,
                372.54901960784315,
                356.8627450980392,
                349.0196078431373,
                345.0980392156863
            ]
        }
    },
    "C": 0.46,
    "Si": 0.28,
    "Mn": 0.7,
    "P": 0.015,
    "S": 0.015,
    "Ms:": 340,
    "Mf:": "",
    "Ac1:": 730,
    "Ac3:": 795,
    "Austenitization Temp:": 850.0,
    "Status": 1
}
