Repository: aserafeim/CCT_ML

File: Datenbank Stahlwissen/JSON files/new/C55E.json
{
    "Ferrite": {
        "1": {
            "Time": [
                1.0573837535271058,
                1.139050059268503,
                1.4238798498211664,
                1.6523182492671038,
                2.065495402488386,
                2.441867712542776,
                3.2276415595800763,
                4.26627125770066,
                6.074657677711173,
                8.977393098776517,
                14.028502328008145,
                21.517649566329933,
                33.62450476582807,
                53.52966275486344,
                91.80012987810844,
                154.5306173390726,
                246.01022049454983,
                578.7889002980316,
                992.5879126623022,
                1702.2281592753204,
                2812.622651986963,
                5100.266761185715,
                9422.190004893497
            ],
            "Temperature": [
                537.7483443708609,
                553.6423841059602,
                569.5364238410596,
                581.4569536423842,
                599.3377483443709,
                611.2582781456954,
                631.1258278145696,
                650.9933774834437,
                664.9006622516556,
                680.794701986755,
                692.7152317880794,
                702.6490066225166,
                712.5827814569536,
                722.5165562913908,
                728.476821192053,
                734.4370860927153,
                742.384105960265,
                746.3576158940398,
                750.3311258278146,
                750.3311258278146,
                752.317880794702,
                758.2781456953643,
                760.2649006622516
            ]
        }
    },
    "Pearlite": {
        "1": {
            "Time": [
                8585.471199730066,
                4823.477516249705,
                2208.530455696263,
                1580.1837555497543,
                1030.2059909042061,
                537.2915570453378,
                296.2979143694314,
                186.11868861278586,
                133.16625432608265,
                104.56494337851574,
                68.1714583691745,
                34.25574689009427,
                14.833510447952994,
                10.225700141238043,
                6.304881061350818,
                4.26627125770066,
                2.8868221727220336,
                1.5919836776083789,
                1.2974350375195798,
                1.273526767417955,
                1.3718867299300346,
                1.5919836776083789,
                2.8336257334053125,
                3.960393030425147,
                6.304881061350818,
                7.881473711999801,
                10.417670037128502
            ],
            "Temperature": [
                712.5827814569536,
                712.5827814569536,
                712.5827814569536,
                714.5695364238411,
                712.5827814569536,
                706.6225165562914,
                700.6622516556291,
                694.7019867549669,
                694.7019867549669,
                692.7152317880794,
                686.7549668874173,
                672.8476821192053,
                658.9403973509934,
                652.9801324503311,
                643.0463576158941,
                629.1390728476821,
                607.2847682119206,
                569.5364238410596,
                547.682119205298,
                533.7748344370862,
                521.8543046357615,
                515.8940397350993,
                494.03973509933775,
                484.10596026490066,
                476.158940397351,
                472.18543046357615,
                466.2251655629139
            ]
        },
        "99": {
            "Time": [
                9248.564153061654,
                5392.939211932077,
                3581.9502339514725,
                1903.1939004348028,
                1011.2220399713432,
                600.72441438117,
                437.88193389100536,
                319.1822796575465,
                200.49343730524336,
                130.71235514440463,
                91.80012987810844,
                64.47182315954409,
                43.625610602429425,
                25.438572103588395,
                17.21330631719053,
                11.432950412925118,
                7.593680884762111,
                6.1886989057790265,
                5.535209809303559,
                5.639123833394553,
                6.423244336650491,
                7.049237855422518,
                10.037267738932693
            ],
            "Temperature": [
                688.7417218543046,
                686.7549668874173,
                688.7417218543046,
                688.7417218543046,
                686.7549668874173,
                678.8079470198676,
                674.8344370860927,
                672.8476821192053,
                666.8874172185431,
                660.9271523178808,
                654.9668874172186,
                652.9801324503311,
                643.0463576158941,
                633.1125827814569,
                623.1788079470199,
                609.2715231788079,
                587.4172185430464,
                569.5364238410596,
                539.7350993377484,
                525.8278145695365,
                511.9205298013245,
                501.9867549668874,
                482.11920529801324
            ]
        }
    },
    "Bainite": {
        "1": {
            "Time": [
                1.0573837535271058,
                1.1822189047726563,
                1.4778434563837095,
                1.747134472431386,
                2.3093486204960683,
                3.412855747308862,
                4.51108591603233,
                6.1886989057790265,
                9.67075586997461,
                13.516250115488422,
                18.890872610242038,
                26.898332855262222,
                35.554005059781325,
                51.575021586442496
            ],
            "Temperature": [
                515.8940397350993,
                494.03973509933775,
                462.25165562913907,
                452.317880794702,
                432.4503311258278,
                410.59602649006627,
                396.68874172185434,
                384.76821192052984,
                364.90066225165566,
                352.98013245033115,
                339.07284768211923,
                327.1523178807947,
                317.21854304635764,
                305.29801324503313
            ]
        },
        "99": {
            "Time": [
                13.516250115488422,
                391.6442555521615
            ],
            "Temperature": [
                462.25165562913907,
                299.3377483443709
            ]
        }
    },
    "C": 0.56,
    "Si": 0.25,
    "Mn": 0.75,
    "P": 0.0125,
    "S": 0.0175,
    "Cr": 0.2,
    "Mo": 0.1,
    "Ni": 0.2,
    "Cu": 0.15,
    "Ms:": 300,
    "Mf:": "",
    "Ac1:": 770,
    "Ac3:": 825,
    "Austenitization Temp:": 840.0,
    "Status": 1
}

File: Datenbank Stahlwissen/JSON files/new/C60U.json
{
    "Ferrite": {
        "1": {
            "Time": [
                1.8568409425327836,
                2.0337632493786284,
                2.3525642980014383,
                2.77132683460002,
                3.4478582858660354,
                4.448579373785773,
                4.961947603002904,
                6.761445093612818,
                9.73065987445617,
                14.26100715019325,
                22.892003016640743,
                32.944776170759695,
                57.922306821368814,
                109.52813473643668,
                185.68409425327826,
                267.22523665568605,
                453.02949921890774,
                782.133040067002,
                973.0659874456167,
                1742.234940927238,
                3674.6619407366848,
                6460.65692760931,
                10183.689244446958,
                18909.49113511987,
                25767.197940763195,
                46135.11638612791,
                61732.495581005096
            ],
            "Temperature": [
                575.974025974026,
                607.1428571428571,
                616.8831168831168,
                628.5714285714286,
                638.3116883116883,
                646.1038961038961,
                648.0519480519481,
                655.8441558441558,
                665.5844155844156,
                673.3766233766233,
                677.2727272727273,
                679.2207792207793,
                685.0649350649351,
                687.012987012987,
                694.8051948051948,
                698.7012987012987,
                702.5974025974026,
                702.5974025974026,
                704.5454545454545,
                706.4935064935065,
                706.4935064935065,
                702.5974025974026,
                700.6493506493507,
                700.6493506493507,
                702.5974025974026,
                704.5454545454545,
                700.6493506493507
            ]
        }
    },
    "Pearlite": {
        "1": {
            "Time": [
                66394.84897184721,
                1561.981512623653,
                169.53095631556184,
                96.42501682565144,
                64.60656927609311,
                38.10901010658822,
                29.536275566178105,
                20.90056867281358,
                15.906734330130512,
                11.052951411260215,
                6.761445093612818,
                5.33669923120631,
                4.613511638612794,
                3.3856672204978233,
                2.926868172540018,
                2.3525642980014383,
                1.9256838149068574,
                1.6953095631556194,
                1.6347025315196837,
                1.7581636166275736,
                2.3525642980014383,
                2.926868172540018,
                4.872446010377415,
                6.639484897184724,
                9.73065987445617,
                14.52296651304043,
                19.78985844487222,
                26.966838828446047,
                38.80903163389835
            ],
            "Temperature": [
                685.0649350649351,
                685.0649350649351,
                677.2727272727273,
                677.2727272727273,
                675.3246753246754,
                667.5324675324675,
                663.6363636363636,
                657.7922077922078,
                655.8441558441558,
                650.0,
                638.3116883116883,
                630.5194805194806,
                624.6753246753246,
                611.038961038961,
                603.2467532467533,
                589.6103896103896,
                574.025974025974,
                552.5974025974026,
                525.3246753246754,
                501.94805194805195,
                480.5194805194805,
                470.7792207792208,
                462.987012987013,
                457.14285714285717,
                449.35064935064935,
                447.4025974025974,
                443.5064935064935,
                443.5064935064935,
                445.45454545454544
            ]
        },
        "99": {
            "Time": [
                60618.98993497566,
                955.514218951856,
                253.02419704935227,
                172.6450576431597,
                111.54004876797892,
                63.44122225776111,
                45.717139753940835,
                24.62092401494626,
                13.751178544081188,
                12.106091514077972,
                10.85358276941457,
                10.65781025803874,
                11.25598224062456,
                12.785548605827142,
                16.799503349314666,
                22.07361776052447,
                28.480358684358013,
                47.41211488363354
            ],
            "Temperature": [
                669.4805194805194,
                667.5324675324675,
                651.9480519480519,
                651.9480519480519,
                646.1038961038961,
                638.3116883116883,
                632.4675324675325,
                624.6753246753246,
                599.3506493506493,
                583.7662337662338,
                556.4935064935065,
                537.012987012987,
                515.5844155844156,
                500.0,
                480.5194805194805,
                468.83116883116884,
                461.038961038961,
                453.24675324675326
            ]
        }
    },
    "Bainite": {
        "1": {
            "Time": [
                3.091139302832949,
                11.052951411260215,
                25.07318390793543,
                39.521911803753284,
                69.48598739292281,
                92.97783869827158,
                210.91655633889374
            ],
            "Temperature": [
                459.0909090909091,
                371.42857142857144,
                322.72727272727275,
                303.24675324675326,
                285.71428571428567,
                274.02597402597405,
                248.7012987012987
            ]
        },
        "99": {
            "Time": [
                49.16993166758852,
                3952.1911803753264
            ],
            "Temperature": [
                439.61038961038963,
                231.16883116883116
            ]
        }
    },
    "C": 0.6,
    "Si": 0.28,
    "Mn": 0.7,
    "P": 0.0175,
    "S": 0.0175,
    "Ms:": 240,
    "Mf:": "",
    "Ac1:": 730,
    "Ac3:": 770,
    "Austenitization Temp:": 810.0,
    "Status": 1
}

File: Datenbank Stahlwissen/JSON files/new/C70G.json
{
    "Ferrite": {
        "1": {
            "Time": [
                1.202619399337043,
                3.139025702899381,
                4.539952218252601,
                11.006941712522096,
                15.628246636636714,
                22.189823414589714,
                33.29936082890171,
                85.3276418761653,
                125.70685883239896,
                244.24209293554682,
                373.34933715287775,
                872.3788504614662,
                1893.4053056154587
            ],
            "Temperature": [
                658.4717607973422,
                688.3720930232558,
                714.2857142857143,
                730.2325581395348,
                732.2259136212624,
                738.2059800664451,
                740.1993355481727,
                740.1993355481727,
                738.2059800664451,
                738.2059800664451,
                742.1926910299003,
                750.1661129568106,
                746.1794019933554
            ]
        }
    },
    "Pearlite": {
        "1": {
            "Time": [
                1893.4053056154587,
                70.95149298539758,
                16.82525048430093,
                11.211907011405284,
                8.193350588635763,
                6.446067839596114,
                5.360023165391791,
                4.064193331979246,
                2.9699997328757743,
                2.21080929609374,
                1.6456828899987426,
                1.3938972755249328,
                1.202619399337043,
                0.9637721202181018,
                0.7582417475768828,
                0.6663738540990359,
                0.5965419996153638,
                0.5644202205386026,
                0.5749305477684452,
                0.6914226300178048,
                0.8315182680000511,
                1.0569111061366807,
                1.2710617996147449,
                2.091764655756996,
                2.862402939600881,
                3.7750532053243937,
                6.212540468837266,
                8.820898413282169,
                11.6333589405637,
                15.342546064946278,
                23.0239316422311
            ],
            "Temperature": [
                734.21926910299,
                728.2392026578073,
                710.2990033222592,
                706.312292358804,
                704.3189368770765,
                700.3322259136213,
                698.3388704318937,
                692.358803986711,
                684.3853820598007,
                676.4119601328904,
                666.4451827242525,
                654.485049833887,
                646.5116279069767,
                632.5581395348837,
                604.6511627906976,
                586.7109634551496,
                570.764119601329,
                546.843853820598,
                520.9302325581396,
                495.01661129568106,
                483.0564784053156,
                467.10963455149505,
                457.14285714285717,
                447.1760797342193,
                441.19601328903656,
                433.22259136212625,
                421.2624584717608,
                415.28239202657807,
                409.30232558139534,
                407.30897009966776,
                401.32890365448503
            ]
        },
        "99": {
            "Time": [
                1928.6632723157788,
                661.4740641230146,
                409.4298357752321,
                283.0890538594687,
                137.85517595949125,
                80.73303552279131,
                43.91654895726417,
                28.2046368824818,
                15.342546064946278,
                10.036968567934249,
                5.770559836697104,
                4.624492746187888,
                2.862402939600881,
                2.424462017082328,
                2.053525026457146,
                2.053525026457146,
                2.610157215682537,
                5.561504688658991,
                8.659643233600653,
                12.757607330635137,
                20.611166144016725,
                39.31436650766141
            ],
            "Temperature": [
                720.265780730897,
                720.265780730897,
                720.265780730897,
                716.2790697674419,
                706.312292358804,
                700.3322259136213,
                692.358803986711,
                686.3787375415283,
                670.4318936877077,
                654.485049833887,
                630.5647840531561,
                616.6112956810631,
                590.6976744186047,
                576.7441860465117,
                552.8239202657808,
                530.8970099667774,
                502.99003322259136,
                459.13621262458474,
                445.1827242524917,
                433.22259136212625,
                421.2624584717608,
                407.30897009966776
            ]
        }
    },
    "Bainite": {
        "1": {
            "Time": [
                1.3684153863690731,
                11.6333589405637,
                69.65442604119558,
                310.44679418832794
            ],
            "Temperature": [
                439.202657807309,
                353.48837209302326,
                287.70764119601336,
                239.86710963455153
            ]
        },
        "99": {
            "Time": [
                80.73303552279131,
                90.18373235937241,
                100.7407380337001,
                153.99265260594925,
                203.09176209047337,
                346.78803314662423,
                810.3149399361756,
                1574.4011003474748
            ],
            "Temperature": [
                387.37541528239205,
                369.43521594684387,
                359.468438538206,
                343.5215946843854,
                333.5548172757475,
                313.6212624584718,
                269.76744186046517,
                241.8604651162791
            ]
        }
    },
    "C": 0.76,
    "Si": 0.22,
    "Mn": 0.29,
    "Cr": 0.11,
    "Mo": 0.02,
    "Ni": 0.07,
    "V": 0.02,
    "Cu": 0.17,
    "Ms:": 230,
    "Mf:": 20,
    "Ac1:": 720,
    "Ac3:": 740,
    "Austenitization Temp:": 810.0,
    "Austenitization Time:": 600.0,
    "Status": 1
}

File: Datenbank Stahlwissen/JSON files/new/C76D2.json
{
    "Ferrite": {
        "1": {
            "Time": [
                1.2460670191231278,
                1.8650936219786673,
                2.2403634113155784,
                4.102582515836078,
                6.029131788818728,
                7.93745961506615,
                11.244895245394645,
                16.22523825525205,
                25.19265187185867,
                35.04176616727018,
                52.44996744030297,
                79.95879527147373,
                143.76173720185884,
                182.45110451187912,
                293.868385000867,
                548.0920505662888,
                790.8409915948124,
                1183.718425081774,
                1558.3864350288427,
                1871.9446083490354
            ],
            "Temperature": [
                656.8627450980392,
                680.3921568627451,
                690.1960784313726,
                707.843137254902,
                711.7647058823529,
                721.5686274509804,
                729.4117647058823,
                731.3725490196078,
                733.3333333333334,
                733.3333333333334,
                737.2549019607843,
                743.1372549019608,
                741.1764705882352,
                741.1764705882352,
                741.1764705882352,
                743.1372549019608,
                749.0196078431372,
                749.0196078431372,
                749.0196078431372,
                749.0196078431372
            ]
        }
    },
    "Pearlite": {
        "1": {
            "Time": [
                51.497179037820196,
                23.41136584153707,
                17.142589798535894,
                12.552381052432146,
                10.449807260416529,
                9.191275760382162,
                7.793270403223099,
                6.730161373408911,
                5.6028325534298835,
                4.4964134893584315,
                3.8125029735603517,
                2.9494784196570643,
                2.410824548629474,
                1.9705433223513047,
                1.5526830161463974,
                1.3165178491846024,
                1.0959958689440508,
                0.929293428918002,
                0.8025250525479053,
                0.6804599168730205,
                0.5769610518709614,
                0.5664801721729403,
                0.5985081431652511,
                0.6804599168730205,
                0.8958376262180023,
                1.1793862248871645,
                1.5526830161463974,
                2.1597073408723153,
                3.1162376707441144,
                5.706494811784668,
                8.233890659095819,
                12.324358735661127,
                18.44690736541139,
                22.986082872858642,
                33.78021585531253
            ],
            "Temperature": [
                721.5686274509804,
                719.6078431372549,
                715.686274509804,
                711.7647058823529,
                709.8039215686274,
                707.843137254902,
                701.9607843137255,
                700.0,
                696.0784313725491,
                692.156862745098,
                686.2745098039215,
                680.3921568627451,
                674.5098039215686,
                666.6666666666667,
                658.8235294117648,
                650.9803921568628,
                641.1764705882354,
                629.4117647058823,
                617.6470588235294,
                596.0784313725491,
                570.5882352941177,
                550.9803921568628,
                527.4509803921569,
                509.80392156862746,
                484.3137254901961,
                468.62745098039215,
                456.8627450980392,
                447.05882352941177,
                437.2549019607843,
                425.4901960784314,
                423.5294117647059,
                417.64705882352945,
                409.80392156862746,
                407.843137254902,
                400.0
            ]
        },
        "99": {
            "Time": [
                179.13675933908274,
                99.63401767660167,
                66.56537878127173,
                42.09241287616509,
                27.109469504364267,
                20.21773426728447,
                14.535178923406527,
                10.840064020934015,
                8.084316580976001,
                6.254294739866655,
                4.7506342156624095,
                3.7432463315657896,
                3.1162376707441144,
                2.6422537460468094,
                2.1204748263911157,
                2.281814075517605,
                2.7916429576905246,
                2.9494784196570643,
                4.178487509359055,
                6.254294739866655,
                9.191275760382162,
                13.262074552717616,
                17.45975786586964,
                27.109469504364267,
                35.04176616727018,
                61.858769094873644
            ],
            "Temperature": [
                707.843137254902,
                701.9607843137255,
                696.0784313725491,
                688.2352941176471,
                678.4313725490197,
                672.5490196078431,
                664.7058823529412,
                656.8627450980392,
                647.0588235294117,
                637.2549019607843,
                623.5294117647059,
                609.8039215686274,
                596.0784313725491,
                576.4705882352941,
                545.0980392156863,
                537.2549019607843,
                513.7254901960785,
                503.921568627451,
                484.3137254901961,
                464.7058823529412,
                450.98039215686276,
                441.1764705882353,
                433.33333333333337,
                421.5686274509804,
                417.64705882352945,
                400.0
            ]
        }
    },
    "Bainite": {
        "1": {
            "Time": [
                1.390951867453597,
                1.7332192472216517,
                2.8432932632734174,
                3.353340908019142,
                4.7506342156624095,
                6.4878665889616665,
                9.361330530607189,
                13.757357778877209,
                19.135822493756525,
                26.617008032951194,
                42.09241287616509,
                69.05131832431015,
                101.47742227290622,
                211.2714263354413,
                299.305467076364
            ],
            "Temperature": [
                441.1764705882353,
                423.5294117647059,
                400.0,
                394.11764705882354,
                386.2745098039216,
                372.54901960784315,
                356.8627450980392,
                343.13725490196083,
                335.29411764705884,
                325.4901960784314,
                311.764705882353,
                298.03921568627453,
                288.2352941176471,
                254.9019607843137,
                241.17647058823536
            ]
        },
        "99": {
            "Time": [
                81.43817364198996,
                90.90729308368216,
                103.35493309703237,
                133.5968377115241,
                175.88262144184014,
                293.868385000867,
                401.3314412449254,
                634.6697083366643,
                835.5539993620043,
                1250.6441556614645,
                1421.8907928277927,
                1676.9584143549864
            ],
            "Temperature": [
                390.19607843137254,
                376.47058823529414,
                362.7450980392157,
                350.98039215686276,
                341.1764705882353,
                323.5294117647059,
                309.80392156862746,
                290.1960784313726,
                272.5490196078432,
                256.8627450980392,
                249.01960784313724,
                243.13725490196077
            ]
        }
    },
    "C": 0.76,
    "Si": 0.22,
    "Mn": 0.29,
    "Cr": 0.11,
    "Mo": 0.02,
    "Ni": 0.07,
    "V": 0.02,
    "Cu": 0.17,
    "Ms:": 240,
    "Mf:": 20,
    "Ac1:": 720,
    "Ac3:": 740,
    "Austenitization Temp:": 810.0,
    "Austenitization Time:": 600.0,
    "Status": 1
}

File: Datenbank Stahlwissen/JSON files/new/C85S.json
{
    "Ferrite": {},
    "Pearlite": {
        "1": {
            "Time": [
                1.2715512477510982,
                1.0570050118607273,
                0.9460693078830562,
                0.9460693078830562,
                0.9460693078830562,
                1.138098301710062,
                1.50163716375972,
                2.0558981944942336,
                2.867238928449696,
                4.635873974099696,
                8.530591256557912,
                17.538027162325708,
                28.356229009083687,
                58.29752002244017,
                82.82053693067749,
                122.08923361763532,
                149.60974116821095,
                190.23645305815737,
                237.46626756274415
            ],
            "Temperature": [
                495.0495049504951,
                510.8910891089109,
                522.7722772277227,
                534.6534653465346,
                548.5148514851485,
                570.2970297029703,
                586.1386138613861,
                598.019801980198,
                611.8811881188119,
                631.6831683168317,
                653.4653465346535,
                685.1485148514852,
                697.029702970297,
                706.9306930693069,
                714.8514851485148,
                720.7920792079208,
                724.7524752475248,
                730.6930693069307,
                726.7326732673267
            ]
        },
        "99": {
            "Time": [
                9744.600632908485,
                4653.039696250556,
                3275.2827367495447,
                1813.1217442077448,
                1252.8910954578052,
                819.0730422076734,
                587.3004764008804,
                376.91548551494037,
                307.58239674647433,
                204.83136950098245,
                161.0877814506125,
                96.01597563099858,
                63.94086264527363,
                45.84755834697725,
                33.48726005297159,
                22.3005003213479,
                16.288384387248175,
                12.80985285969109,
                9.356373369031534,
                7.922758252752512,
                6.346995907714116,
                5.576843316765666,
                4.900142024978087,
                4.722340555418246,
                4.467661460852628,
                4.385858082109573,
                4.810419878956857,
                5.374487766218058,
                7.495478416706341,
                9.185057130978386,
                10.648472641460046,
                14.850791429211233
            ],
            "Temperature": [
                706.9306930693069,
                710.8910891089109,
                710.8910891089109,
                708.9108910891089,
                706.9306930693069,
                704.950495049505,
                700.990099009901,
                695.049504950495,
                691.0891089108911,
                679.2079207920792,
                673.2673267326733,
                659.4059405940594,
                653.4653465346535,
                651.4851485148515,
                649.5049504950496,
                637.6237623762377,
                625.7425742574258,
                615.8415841584158,
                601.980198019802,
                594.059405940594,
                580.1980198019802,
                572.2772277227723,
                558.4158415841584,
                552.4752475247525,
                546.5346534653465,
                540.5940594059406,
                532.6732673267327,
                522.7722772277227,
                495.0495049504951,
                481.18811881188117,
                473.26732673267327,
                457.4257425742574
            ]
        }
    },
    "Bainite": {
        "1": {
            "Time": [
                1.9450221819431845,
                4.550990605511609,
                10.453497921876401,
                15.12778281679701,
                23.571740606666495,
                34.11185185824558,
                57.230085940434726,
                84.36527449933688,
                144.18115732215503,
                212.54350251676902,
                383.9455716778904,
                644.1525999493216,
                1229.9505200127778,
                1535.3091091590147,
                2773.4328579243333
            ],
            "Temperature": [
                461.38613861386136,
                415.84158415841586,
                380.1980198019802,
                364.35643564356434,
                348.51485148514854,
                334.65346534653463,
                320.7920792079208,
                308.91089108910893,
                293.0693069306931,
                281.18811881188117,
                267.3267326732673,
                255.4455445544554,
                241.58415841584156,
                235.6435643564356,
                223.7623762376238
            ]
        },
        "99": {
            "Time": [
                17.216903932435347,
                75.5108972609757,
                428.96687395277735,
                1252.8910954578052,
                3727.5937203149433,
                8562.178344582908,
                27940.09827687069
            ],
            "Temperature": [
                449.5049504950495,
                392.0792079207921,
                332.6732673267327,
                306.9306930693069,
                277.2277227722773,
                253.46534653465346,
                225.74257425742576
            ]
        }
    },
    "C": 0.85,
    "Si": 0.2,
    "Mn": 0.55,
    "P": 0.0125,
    "S": 0.0125,
    "Cr": 0.2,
    "Mo": 0.05,
    "Ni": 0.2,
    "Ms:": 210,
    "Mf:": "",
    "Ac1:": 725,
    "Ac3:": 760,
    "Austenitization Temp:": 800.0,
    "Status": 1
}

File: Datenbank Stahlwissen/JSON files/new/Cf70.json
{
    "Ferrite": {
        "1": {
            "Time": [
                1.0773639999927063,
                2.0297538119362524,
                2.634583539640399,
                3.483944254737954,
                5.151979307322931,
                7.761892749314205,
                10.8542221399196,
                17.949208708276558,
                27.550497766331322,
                45.55919604833617,
                72.5840879240761,
                115.639657341197,
                202.2205292649552,
                353.62559347216506,
                426.0394723973518,
                717.7728963483463,
                1022.6069449233875,
                1821.871740108385
            ],
            "Temperature": [
                656.0,
                686.0,
                696.0,
                706.0,
                718.0,
                722.0,
                730.0,
                734.0,
                734.0,
                736.0,
                742.0,
                746.0,
                748.0,
                748.0,
                748.0,
                748.0,
                748.0,
                748.0
            ]
        }
    },
    "Pearlite": {
        "1": {
            "Time": [
                76.75616514804332,
                26.052991943598048,
                10.264241479910112,
                6.563751092180213,
                4.607129509272773,
                3.4196415282121566,
                2.5859573583722937,
                1.9922908978537053,
                1.5065846126908133,
                1.0976226856147897,
                0.7996733471374379,
                0.7019049693644721,
                0.6394774621219933,
                0.6047186990986746,
                0.5826022644236944,
                0.5612946962240882,
                0.6160897918908211,
                0.7285503093346989,
                0.8942445678545874,
                1.0976226856147897,
                1.322388985704164,
                2.1464224908607283
            ],
            "Temperature": [
                728.0,
                712.0,
                710.0,
                702.0,
                696.0,
                686.0,
                678.0,
                670.0,
                656.0,
                640.0,
                618.0,
                602.0,
                588.0,
                568.0,
                558.0,
                534.0,
                520.0,
                496.0,
                478.0,
                464.0,
                456.0,
                444.0
            ]
        },
        "99": {
            "Time": [
                262.47856988655957,
                111.41035712072153,
                78.19948330170496,
                39.251036776782556,
                24.182163079306935,
                14.898383819000102,
                10.457249638055417,
                6.941030427344137,
                5.4481110924177045,
                4.276297991490307,
                3.001554810710357,
                2.2279038301943257,
                1.9922908978537053,
                2.106806237457437,
                2.634583539640399,
                3.483944254737954,
                4.438632522189563,
                6.68717545931981,
                8.843047172875702,
                11.478114431866672,
                16.05098238466456,
                28.596354985432573,
                39.251036776782556,
                58.043560539164
            ],
            "Temperature": [
                708.0,
                706.0,
                700.0,
                690.0,
                678.0,
                666.0,
                656.0,
                642.0,
                632.0,
                616.0,
                594.0,
                572.0,
                558.0,
                536.0,
                514.0,
                498.0,
                486.0,
                468.0,
                456.0,
                446.0,
                436.0,
                422.0,
                416.0,
                404.0
            ]
        }
    },
    "Bainite": {
        "1": {
            "Time": [
                2.9461554862570964,
                304.6623377607736
            ],
            "Temperature": [
                404.0,
                244.0
            ]
        },
        "99": {
            "Time": [
                81.16805014339087,
                85.83352687530623,
                105.35465315790736,
                150.0981724823788,
                243.63035138387454,
                347.09876980136704,
                666.2306299015052,
                1430.0124081209008
            ],
            "Temperature": [
                390.0,
                370.0,
                356.0,
                342.0,
                324.0,
                310.0,
                280.0,
                248.0
            ]
        }
    },
    "C": 0.76,
    "Si": 0.22,
    "Mn": 0.29,
    "Cr": 0.11,
    "Mo": 0.02,
    "Ni": 0.07,
    "V": 0.02,
    "Cu": 0.17,
    "Ms:": 240,
    "Mf:": 30,
    "Ac1:": 720,
    "Ac3:": 740,
    "Austenitization Temp:": 810.0,
    "Austenitization Time:": 600.0,
    "Status": 1
}
