Repository: aserafeim/CCT_ML

File: Datenbank Stahlwissen/JSON files/101Cr6.json
{
    "Ferrite": {},
    "Pearlite": {
        "1": {
            "Time": [
                9334.879058380244,
                2327.275652791253,
                1077.97501658724,
                336.64635227765734,
                210.55694232224138,
                131.6937660549072,
                76.4103473478148,
                56.58709396841677,
                31.62277660168378,
                7.737255823094309,
                5.024431810323525,
                4.930997502990867,
                5.518840288855744,
                6.658395148989859,
                8.990924439365674,
                12.605018234348355,
                18.34792501286337,
                25.72326471091063,
                31.62277660168378,
                42.70067916167658,
                57.65932649858945,
                83.9291922645138,
                117.66632074631958,
                181.19748854108184,
                330.3860784937638
            ],
            "Temperature": [
                723.78223495702,
                733.810888252149,
                733.810888252149,
                731.8051575931232,
                727.7936962750716,
                723.78223495702,
                719.7707736389684,
                715.7593123209169,
                701.7191977077364,
                667.6217765042979,
                639.541547277937,
                597.4212034383954,
                585.3868194842407,
                569.3409742120343,
                551.2893982808023,
                535.243553008596,
                517.1919770773638,
                503.1518624641834,
                499.1404011461318,
                495.1289398280802,
                493.12320916905446,
                483.0945558739255,
                481.0888252148997,
                483.0945558739255,
                483.0945558739255
            ]
        },
        "99": {
            "Time": [
                10645.692391848092,
                963.153821612097,
                429.68695985825053,
                111.22326816824537,
                59.86512767200679,
                24.31473637450217,
                17.671874094791544,
                19.410801940536604,
                27.21338768375307,
                47.791187964712314,
                67.00187503509588,
                88.79112634990287,
                126.84135405827347,
                210.55694232224138,
                700.0171750698154
            ],
            "Temperature": [
                697.7077363896848,
                695.702005730659,
                689.6848137535817,
                667.6217765042979,
                649.5702005730659,
                621.4899713467048,
                597.4212034383954,
                583.3810888252149,
                567.3352435530086,
                549.2836676217765,
                539.2550143266476,
                535.243553008596,
                523.2091690544412,
                513.1805157593124,
                497.134670487106
            ]
        }
    },
    "Bainite": {
        "1": {
            "Time": [
                8.185467307069029,
                9.511759691218705,
                11.262386694580927,
                19.410801940536604,
                31.62277660168378,
                69.56508247348296,
                85.51951266915151,
                109.15496086248747,
                177.8279410038921,
                254.03368279664943,
                362.8963571805416,
                508.7702861133203,
                613.8234534251189,
                768.899476499717
            ],
            "Temperature": [
                457.0200573065903,
                432.9512893982808,
                422.9226361031519,
                394.84240687679085,
                372.77936962750715,
                332.6647564469914,
                322.63610315186247,
                310.6017191977077,
                286.5329512893983,
                262.4641833810888,
                238.3954154727794,
                214.3266475644699,
                198.28080229226362,
                174.21203438395412
            ]
        },
        "99": {
            "Time": [
                171.2756609673094,
                90.47357242349293,
                85.51951266915151,
                90.47357242349293,
                103.1779646622674,
                174.52105355485716,
                226.97512339237673,
                312.2951340221644,
                661.6863473875802,
                1325.203605173641,
                2556.281609695165,
                3026.761916116491,
                3936.485858847645,
                9161.287696853182,
                18347.925012863354
            ],
            "Temperature": [
                475.07163323782237,
                440.974212034384,
                426.93409742120343,
                414.89971346704874,
                400.8595988538682,
                376.79083094555875,
                366.7621776504298,
                356.73352435530086,
                328.6532951289398,
                296.56160458452723,
                266.4756446991404,
                258.4527220630373,
                242.4068767908309,
                196.27507163323787,
                156.16045845272208
            ]
        }
    },
    "C": 0.95,
    "Si": 0.15,
    "Mn": 0.25,
    "Cr": 1.35,
    "Ms:": 170,
    "Mf:": "",
    "Ac1:": 740,
    "Ac3:": 770,
    "Austenitization Temp:": 860.0,
    "Status": 1
}

File: Datenbank Stahlwissen/JSON files/102Cr6.json
{
    "Ferrite": {},
    "Pearlite": {
        "1": {
            "Time": [
                501.661066056866,
                254.0532532567081,
                133.61493143789482,
                43.81137336363287,
                27.314201497931272,
                18.366309046041888,
                10.819314031298733,
                6.49509487566238,
                4.800191349254223,
                4.049367015033748,
                4.367358854653435,
                5.479161357413008,
                7.005146733236242,
                9.127005607899276,
                11.236099983376437,
                22.61044789852124,
                35.58767285546055
            ],
            "Temperature": [
                726.530612244898,
                728.5714285714286,
                730.6122448979592,
                708.1632653061224,
                697.9591836734694,
                685.7142857142857,
                679.5918367346939,
                663.2653061224489,
                642.8571428571429,
                604.0816326530612,
                587.7551020408164,
                559.1836734693877,
                544.8979591836735,
                530.6122448979592,
                516.3265306122448,
                493.87755102040813,
                481.63265306122446
            ]
        },
        "99": {
            "Time": [
                1266.4824592672835,
                583.5443539292013,
                356.9994759995806,
                167.62940565963555,
                95.08503596657675,
                71.61321313609491,
                48.15335364415475,
                39.86090875813046,
                32.37873802383996,
                29.459152338352354,
                29.459152338352354,
                31.177698234739974,
                34.267602534331594,
                41.3964466637111,
                52.925651244336116,
                77.23691118610586,
                110.60522658770826,
                149.65891735605751,
                198.71086516500984,
                249.29687024690955,
                331.0059810992447
            ],
            "Temperature": [
                706.1224489795918,
                708.1632653061224,
                708.1632653061224,
                693.8775510204082,
                677.5510204081633,
                667.3469387755102,
                651.0204081632653,
                638.7755102040817,
                620.4081632653061,
                606.1224489795918,
                583.6734693877551,
                571.4285714285714,
                565.3061224489795,
                546.9387755102041,
                534.6938775510205,
                514.2857142857142,
                504.0816326530612,
                497.9591836734694,
                491.83673469387753,
                491.83673469387753,
                495.9183673469388
            ]
        }
    },
    "Bainite": {
        "1": {
            "Time": [
                8.304024956072512,
                8.4624590478238,
                9.301141506038524,
                10.61675491907927,
                14.09648414197703,
                17.68503888884918,
                24.85128426980557,
                72.97953542445836,
                141.40956821092118,
                301.1592241466856,
                492.2689715228142,
                918.4685618563842,
                1681.582558816533,
                2362.9852586100887,
                3581.2576557508655
            ],
            "Temperature": [
                463.265306122449,
                438.7755102040816,
                416.3265306122449,
                395.9183673469388,
                375.51020408163265,
                361.2244897959184,
                348.9795918367347,
                310.2040816326531,
                291.83673469387753,
                271.42857142857144,
                261.2244897959183,
                244.8979591836735,
                230.61224489795916,
                222.44897959183675,
                218.36734693877554
            ]
        },
        "99": {
            "Time": [
                149.65891735605751,
                138.76209938680915,
                88.16179780053984,
                74.37192603895794,
                84.89157068547831,
                104.50855592138142,
                119.29091976977824,
                164.49104924498056,
                210.30297541905733,
                289.9881831138843,
                511.23235417174357,
                851.5939318253842,
                1315.2704042375851,
                2070.1674320011075
            ],
            "Temperature": [
                459.18367346938777,
                459.18367346938777,
                444.89795918367344,
                432.65306122448976,
                414.2857142857143,
                400.0,
                387.7551020408163,
                369.3877551020408,
                355.1020408163265,
                336.734693877551,
                312.2448979591837,
                295.91836734693874,
                281.63265306122446,
                259.1836734693877
            ]
        }
    },
    "C": 1.025,
    "Si": 0.2,
    "Mn": 0.35,
    "P": 0.015,
    "S": 0.015,
    "Cr": 1.5,
    "Ms:": 210,
    "Mf:": "",
    "Ac1:": 735,
    "Ac3:": 770,
    "Austenitization Temp:": 830.0,
    "Status": 1
}

File: Datenbank Stahlwissen/JSON files/10NiCr5-4.json
{
    "Ferrite": {
        "1": {
            "Time": [
                2.7505156129761765,
                2.418180316389412,
                2.1654721194345092,
                2.1654721194345092,
                2.508807716715125,
                3.0714977373883956,
                4.122681271018821,
                6.066749438166377,
                9.969386700324995,
                15.22030780584895,
                25.948634808178767,
                55.166796181279345,
                110.98721898291153,
                253.97654359678708,
                441.03599389555626,
                855.2450040970496,
                1512.726167783296,
                3525.902560523323,
                5901.63080393343,
                9698.050042552071
            ],
            "Temperature": [
                570.3947368421052,
                588.1578947368421,
                617.7631578947369,
                657.2368421052631,
                682.8947368421052,
                696.7105263157895,
                716.4473684210526,
                728.2894736842105,
                740.1315789473684,
                750.0,
                753.9473684210526,
                763.8157894736842,
                771.7105263157895,
                775.6578947368421,
                781.578947368421,
                791.4473684210526,
                795.3947368421053,
                807.2368421052631,
                815.1315789473684,
                828.9473684210526
            ]
        }
    },
    "Pearlite": {
        "1": {
            "Time": [
                6011.202866546685,
                1957.0917449731971,
                972.7830140479874,
                530.111846986823,
                373.7402801435755,
                223.2894354981751,
                166.35605588444872,
                123.93930446232868,
                115.14674466328763,
                121.68014177388129,
                175.79505633577247,
                207.44873248125145,
                253.97654359678708,
                340.8969919850431,
                483.5270471355685,
                602.9661650451097,
                794.5718151197783,
                1190.9644596160715
            ],
            "Temperature": [
                728.2894736842105,
                720.3947368421052,
                706.578947368421,
                700.6578947368421,
                690.7894736842105,
                675.0,
                661.1842105263158,
                643.421052631579,
                637.5,
                625.6578947368421,
                607.8947368421052,
                603.9473684210527,
                594.078947368421,
                584.2105263157895,
                574.3421052631579,
                572.3684210526317,
                570.3947368421052,
                562.5
            ]
        },
        "99": {
            "Time": [
                9878.107959048773,
                6712.703580548879,
                5001.127301388402,
                3398.533938076483,
                2531.990375928319,
                1921.4179232804545,
                1354.6410573570417,
                937.642498871475,
                602.9661650451097,
                570.5909775818004,
                711.5363154966941,
                1190.9644596160715,
                1785.1077990411543,
                3461.632492667196,
                5284.889997035149,
                9698.050042552071
            ],
            "Temperature": [
                714.4736842105264,
                710.5263157894738,
                704.6052631578948,
                696.7105263157895,
                690.7894736842105,
                682.8947368421052,
                675.0,
                673.0263157894738,
                657.2368421052631,
                635.5263157894738,
                623.6842105263158,
                607.8947368421052,
                600.0,
                594.078947368421,
                586.1842105263158,
                578.2894736842105
            ]
        }
    },
    "Bainite": {
        "1": {
            "Time": [
                0.6430661640986052,
                0.8168027233672296,
                1.1374319749169803,
                1.8016031029611275,
                2.5553872547027137,
                3.367417289743244,
                4.437487579384888,
                6.179387160074476,
                8.927551349706082,
                14.670494075840454,
                18.979973680615654,
                27.930062280762222,
                49.401675400060974,
                67.53992684286959,
                130.97158918762443,
                268.3871083152777,
                483.5270471355685,
                824.3503959345902
            ],
            "Temperature": [
                446.0526315789474,
                473.6842105263158,
                501.3157894736842,
                521.0526315789474,
                530.921052631579,
                540.7894736842105,
                544.7368421052631,
                544.7368421052631,
                544.7368421052631,
                544.7368421052631,
                546.7105263157895,
                550.6578947368421,
                550.6578947368421,
                554.6052631578948,
                554.6052631578948,
                554.6052631578948,
                556.578947368421,
                560.5263157894738
            ]
        },
        "99": {
            "Time": [
                42.640952520767875,
                62.74847793031506,
                99.38867118061687,
                157.423865643703,
                273.3700918352419,
                492.5044057071402,
                955.0511484479149,
                1658.4678510529454,
                3865.601169008711,
                5584.753316119006,
                12779.816965113681
            ],
            "Temperature": [
                430.2631578947369,
                453.94736842105266,
                463.8157894736842,
                467.7631578947369,
                467.7631578947369,
                465.7894736842105,
                463.8157894736842,
                463.8157894736842,
                463.8157894736842,
                463.8157894736842,
                465.7894736842105
            ]
        }
    },
    "C": 0.095,
    "Si": 0.15,
    "Mn": 0.75,
    "P": 0.0125,
    "S": 0.0125,
    "Cr": 1.05,
    "Ni": 1.35,
    "Cu": 0.125,
    "Ms:": 440,
    "Mf:": "",
    "Ac1:": 730,
    "Ac3:": 850,
    "Austenitization Temp:": 880.0,
    "Status": 1
}

File: Datenbank Stahlwissen/JSON files/115CrV3.json
{
    "Ferrite": {},
    "Pearlite": {
        "1": {
            "Time": [
                1106.7734819508516,
                116.61533769022559,
                6.936198213312049,
                4.455178956387808,
                3.843967492376164,
                3.0807150866733495,
                2.336099420924674,
                1.7072996304686794,
                1.3432934420314921,
                1.2477517018709439,
                1.4197207742438813,
                1.9426050468220406,
                2.423888753235286,
                2.8093000753665502,
                4.7963169805489425,
                5.98461267519245,
                9.667490448664683,
                13.228034749073705,
                22.58421883892039,
                34.51840614073219,
                49.9188247921687,
                62.286298589825925,
                100.61673651761521,
                171.7829170754888,
                226.53754353388854,
                333.70636166865665
            ],
            "Temperature": [
                746.3576158940398,
                718.5430463576159,
                686.7549668874173,
                680.794701986755,
                670.8609271523179,
                654.9668874172186,
                643.0463576158941,
                619.205298013245,
                581.4569536423842,
                559.6026490066225,
                545.6953642384105,
                521.8543046357615,
                509.9337748344371,
                501.9867549668874,
                488.0794701986755,
                488.0794701986755,
                486.0927152317881,
                482.11920529801324,
                476.158940397351,
                472.18543046357615,
                468.2119205298013,
                466.2251655629139,
                464.2384105960265,
                460.26490066225165,
                460.26490066225165,
                458.27814569536423
            ]
        },
        "99": {
            "Time": [
                1213.7022289906492,
                135.15780232272294,
                96.97256097269207,
                69.57554369779452,
                51.794746792312104,
                40.00701799670385,
                28.70409939603398,
                23.004656577902125,
                17.7691323293954,
                13.228034749073705,
                11.41326444150035,
                12.062627660142446,
                14.506035355868308,
                18.436886556361927,
                24.766148802639563,
                33.268205270961815,
                49.00649829178506,
                73.5340780177471,
                123.25022391525773,
                226.53754353388854,
                333.70636166865665
            ],
            "Temperature": [
                724.5033112582781,
                700.6622516556291,
                696.6887417218543,
                688.7417218543046,
                684.7682119205298,
                674.8344370860927,
                660.9271523178808,
                650.9933774834437,
                639.0728476821192,
                615.2317880794702,
                591.3907284768212,
                559.6026490066225,
                543.7086092715232,
                531.7880794701987,
                521.8543046357615,
                513.9072847682119,
                503.97350993377484,
                496.02649006622516,
                488.0794701986755,
                484.10596026490066,
                480.1324503311258
            ]
        }
    },
    "Bainite": {
        "1": {
            "Time": [
                1.771459012244337,
                2.8093000753665502,
                6.684980326720531,
                17.44438008652059,
                24.766148802639563,
                39.27584167451118,
                48.110845654353255
            ],
            "Temperature": [
                432.4503311258278,
                392.7152317880795,
                339.07284768211923,
                279.4701986754967,
                257.61589403973517,
                233.77483443708616,
                227.81456953642385
            ]
        },
        "99": {
            "Time": [
                63.44584768627368,
                52.75898055163802,
                38.558028478112554,
                39.27584167451118,
                48.110845654353255,
                72.19015439101553,
                116.61533769022559,
                199.09732294550224,
                333.70636166865665,
                685.142710388178,
                1855.0593568466304,
                2783.5100288481185
            ],
            "Temperature": [
                458.27814569536423,
                444.3708609271523,
                410.59602649006627,
                394.7019867549669,
                384.76821192052984,
                368.8741721854305,
                352.98013245033115,
                331.12582781456956,
                309.27152317880797,
                277.48344370860934,
                247.68211920529802,
                233.77483443708616
            ]
        }
    },
    "C": 1.175,
    "Si": 0.225,
    "Mn": 0.3,
    "P": 0.015,
    "S": 0.015,
    "Cr": 0.65,
    "V": 0.095,
    "Ms:": 210,
    "Mf:": "",
    "Ac1:": 740,
    "Ac3:": 770,
    "Austenitization Temp:": 800.0,
    "Status": 1
}

File: Datenbank Stahlwissen/JSON files/13NiCr6.json
{
    "Ferrite": {
        "1": {
            "Time": [
                13582.469028492429,
                497.5176708454648,
                205.98224501153717,
                68.40791959679859,
                29.382253839710096,
                18.905829836907582,
                9.580385366544633,
                3.894265273612329,
                3.0110876960681168,
                2.746817383680019,
                3.0669177403150147,
                4.040015010570229,
                5.321864708362307,
                6.757518355386219,
                7.684901367307654,
                13.58246902849244
            ],
            "Temperature": [
                797.3684210526316,
                771.7105263157895,
                767.7631578947369,
                753.9473684210526,
                734.2105263157895,
                722.3684210526316,
                708.5526315789474,
                675.0,
                653.2894736842105,
                615.7894736842105,
                600.0,
                572.3684210526317,
                560.5263157894738,
                550.6578947368421,
                546.7105263157895,
                538.8157894736842
            ]
        }
    },
    "Pearlite": {
        "1": {
            "Time": [
                15165.302021262907,
                2797.7474632885455,
                1116.5349973889215,
                516.1381459705119,
                286.71261943930716,
                184.48346490995635,
                137.49847212572058,
                156.36837976169602,
                191.38808352079005,
                271.33801171729147,
                377.683193464372,
                565.7956113271273,
                981.7960411806916,
                1317.2883502754992,
                1735.2485977715462
            ],
            "Temperature": [
                726.3157894736842,
                708.5526315789474,
                688.8157894736842,
                671.0526315789474,
                665.1315789473684,
                655.2631578947369,
                633.5526315789474,
                609.8684210526317,
                596.0526315789474,
                582.2368421052631,
                572.3684210526317,
                564.4736842105264,
                556.578947368421,
                552.6315789473684,
                550.6578947368421
            ]
        },
        "99": {
            "Time": [
                17892.028219210853,
                5036.486330526266,
                2371.3737056616546,
                1612.303543642962,
                1037.4267613317209,
                802.1495037291359,
                773.2107302682598,
                1444.0241885954515,
                1937.46578858198,
                2849.621862320834,
                4040.0150105702214,
                5833.8793975521085,
                9758.019960055455
            ],
            "Temperature": [
                708.5526315789474,
                692.7631578947369,
                676.9736842105264,
                671.0526315789474,
                657.2368421052631,
                643.421052631579,
                631.578947368421,
                613.8157894736842,
                609.8684210526317,
                605.921052631579,
                601.9736842105262,
                598.0263157894738,
                580.2631578947369
            ]
        }
    },
    "Bainite": {
        "1": {
            "Time": [
                0.8476010564850198,
                0.9122342691203642,
                1.2466504003942793,
                1.612303543642963,
                2.0099788582396156,
                3.823374228940031,
                10.502110796366667,
                17.89202821921086,
                42.428685259992946,
                106.3152940430985,
                174.59076848893503,
                364.0576930746889,
                479.56895791546066,
                1582.9532363302626
            ],
            "Temperature": [
                412.5,
                450.0,
                493.42105263157896,
                509.2105263157895,
                515.1315789473684,
                525.0,
                530.921052631579,
                530.921052631579,
                538.8157894736842,
                538.8157894736842,
                540.7894736842105,
                542.7631578947369,
                542.7631578947369,
                546.7105263157895
            ]
        },
        "99": {
            "Time": [
                28.32224397411222,
                42.428685259992946,
                61.26804780573313,
                90.11295555144581,
                153.5218562158723,
                209.8014621894648,
                344.53555194901634,
                832.171361757564,
                1642.198049305671,
                3966.4707436884214,
                7827.390868337499,
                17246.545863385363,
                23568.960335966945,
                37308.56204075844,
                62404.0485354302
            ],
            "Temperature": [
                414.47368421052636,
                436.1842105263158,
                442.10526315789474,
                444.0789473684211,
                446.0526315789474,
                446.0526315789474,
                450.0,
                448.0263157894737,
                448.0263157894737,
                450.0,
                450.0,
                450.0,
                451.97368421052636,
                451.97368421052636,
                455.92105263157896
            ]
        }
    },
    "C": 0.135,
    "Si": 0.2,
    "Mn": 0.4,
    "P": 0.0175,
    "S": 0.0175,
    "Cr": 0.7,
    "Ni": 1.425,
    "Ms:": 410,
    "Mf:": "",
    "Ac1:": 735,
    "Ac3:": 835,
    "Austenitization Temp:": 850.0,
    "Status": 1
}

File: Datenbank Stahlwissen/JSON files/14CrMoV6-9.json
{
    "Ferrite": {
        "1": {
            "Time": [
                95.71461589983626,
                60.99947355922783,
                36.746619407366865,
                23.418831260592434,
                17.34324801772465,
                13.335214321633234,
                11.693237821275822,
                11.262386694580927,
                11.052951411260215,
                12.843862635897425,
                24.31473637450217,
                49.61947603002899,
                85.51951266915151,
                122.16773489967917,
                273.8419634264358,
                471.96853200182244,
                1140.4210301247645
            ],
            "Temperature": [
                770.6896551724137,
                758.6206896551724,
                750.5747126436781,
                738.5057471264367,
                730.4597701149426,
                722.4137931034483,
                706.3218390804598,
                694.2528735632184,
                680.1724137931035,
                660.0574712643678,
                643.9655172413793,
                627.8735632183908,
                615.8045977011494,
                609.7701149425287,
                597.7011494252873,
                589.655172413793,
                587.6436781609195
            ]
        }
    },
    "Pearlite": {
        "1": {
            "Time": [
                93934.70740951944,
                50559.683639191804,
                18347.925012863354,
                9511.759691218698,
                3863.282988666276,
                2040.716184036558,
                1057.9289988883252,
                558.8337266326758,
                429.68695985825053,
                429.68695985825053,
                602.408795736368,
                893.4843635442904,
                1325.203605173641,
                2040.716184036558,
                3451.7829423199814,
                4930.997502990865,
                11914.805480891182,
                16704.21560743791,
                22555.93682632844
            ],
            "Temperature": [
                752.5862068965517,
                746.551724137931,
                744.5402298850574,
                744.5402298850574,
                730.4597701149426,
                722.4137931034483,
                718.3908045977012,
                714.367816091954,
                704.3103448275863,
                676.1494252873563,
                658.0459770114942,
                637.9310344827586,
                629.8850574712644,
                621.8390804597701,
                609.7701149425287,
                603.735632183908,
                597.7011494252873,
                591.6666666666666,
                587.6436781609195
            ]
        },
        "99": {
            "Time": [
                99376.25097062056,
                46030.26532759474,
                27729.03670342185,
                16088.729099336273,
                10253.439310915326,
                6913.117094676773,
                4164.522543788736,
                3451.7829423199814,
                3863.282988666276,
                4243.433408986731,
                10447.725152514658,
                29335.35203978868,
                56587.0939684168,
                73594.91805875559,
                99376.25097062056
            ],
            "Temperature": [
                734.4827586206897,
                730.4597701149426,
                728.448275862069,
                724.4252873563219,
                722.4137931034483,
                720.4022988505747,
                710.3448275862069,
                690.2298850574712,
                680.1724137931035,
                674.1379310344828,
                658.0459770114942,
                643.9655172413793,
                633.9080459770114,
                629.8850574712644,
                629.8850574712644
            ]
        }
    },
    "Bainite": {
        "1": {
            "Time": [
                1.4285363782685272,
                1.8931015586031494,
                3.79144139867109,
                5.315492115078221,
                8.498608553894789,
                15.207758853611496,
                34.734485438985345,
                113.3307665018525,
                168.09061968313014,
                613.8234534251189,
                1018.9483582735505
            ],
            "Temperature": [
                402.58620689655174,
                438.7931034482758,
                479.0229885057471,
                491.0919540229885,
                503.1609195402299,
                521.2643678160919,
                541.3793103448276,
                559.4827586206897,
                569.5402298850574,
                587.6436781609195,
                587.6436781609195
            ]
        },
        "99": {
            "Time": [
                19778.604770082828,
                24314.736374502165,
                48696.75251658625,
                62155.313438725985,
                80836.7222743829,
                105133.01770262368
            ],
            "Temperature": [
                394.54022988505744,
                404.59770114942523,
                414.655172413793,
                414.655172413793,
                414.655172413793,
                416.66666666666663
            ]
        }
    },
    "C": 0.14,
    "Si": 0.125,
    "Mn": 0.9,
    "P": 0.01,
    "S": 0.0075,
    "Cr": 1.375,
    "Mo": 0.9,
    "V": 0.25,
    "Ms:": 400,
    "Mf:": "",
    "Ac1:": 780,
    "Ac3:": 925,
    "Austenitization Temp:": 950.0,
    "Status": 1
}

File: Datenbank Stahlwissen/JSON files/15CrMoV5-9.json
{
    "Ferrite": {
        "1": {
            "Time": [
                103.11351205781637,
                66.30881066575522,
                52.204713942410265,
                36.134559902779124,
                25.948634808178767,
                20.05689257716536,
                16.996500862409356,
                14.140541648347117,
                11.339499203261735,
                11.339499203261735,
                13.137376763944264,
                13.88278819212943,
                16.382524479312636,
                21.58842894741496,
                28.976811738726592,
                37.48879358159435,
                61.60470016980552,
                90.65466272419717,
                192.73180798752819,
                299.7075864777976,
                425.1041449497327,
                738.2029317426997,
                1127.0177576658466
            ],
            "Temperature": [
                769.943820224719,
                758.1460674157304,
                752.2471910112359,
                742.4157303370787,
                736.5168539325844,
                730.6179775280899,
                722.7528089887641,
                718.8202247191011,
                707.0224719101124,
                687.3595505617977,
                669.6629213483146,
                667.6966292134832,
                655.8988764044943,
                644.1011235955057,
                636.2359550561798,
                630.3370786516855,
                624.438202247191,
                616.5730337078652,
                608.7078651685393,
                600.8426966292135,
                598.8764044943821,
                592.9775280898876,
                592.9775280898876
            ]
        }
    },
    "Pearlite": {
        "1": {
            "Time": [
                98478.67811131525,
                61040.653487975556,
                47181.12682607931,
                33263.71153125115,
                20242.228464963475,
                13504.940540929483,
                9878.107959048773,
                2579.0003325359876,
                1598.5578671736325,
                937.642498871475,
                738.2029317426997,
                474.71332764212247,
                417.35535672519757,
                492.5044057071402,
                591.9753121564678,
                903.7713888850587,
                1086.3057139258412,
                1752.568896616734,
                2267.38863458118,
                3725.9613782391007,
                8845.811552226523,
                10829.801736899326,
                14271.207444669226,
                21390.767378084227,
                28188.15026069956
            ],
            "Temperature": [
                766.0112359550562,
                760.1123595505618,
                758.1460674157304,
                758.1460674157304,
                756.1797752808989,
                756.1797752808989,
                752.2471910112359,
                736.5168539325844,
                734.5505617977528,
                724.7191011235955,
                716.8539325842696,
                697.1910112359551,
                683.4269662921349,
                663.7640449438202,
                653.9325842696629,
                636.2359550561798,
                630.3370786516855,
                622.4719101123596,
                620.5056179775281,
                614.6067415730338,
                602.8089887640449,
                600.8426966292135,
                594.943820224719,
                591.0112359550562,
                585.1123595505618
            ]
        },
        "99": {
            "Time": [
                100307.0730486761,
                52687.11204912288,
                43034.97660807787,
                25711.051615318,
                17153.557174331847,
                12318.162777560747,
                9177.3306284989,
                6590.344579636525,
                5001.127301388402,
                4396.8583719069675,
                3795.1390830116325,
                3658.044643020759,
                6011.202866546685,
                7635.243690655998,
                10829.801736899326,
                17153.557174331847,
                24782.273474206635,
                39981.96927583272,
                50783.85897641089,
                76118.69690336632,
                94921.26455376031
            ],
            "Temperature": [
                732.5842696629213,
                732.5842696629213,
                732.5842696629213,
                728.6516853932585,
                728.6516853932585,
                724.7191011235955,
                720.7865168539327,
                718.8202247191011,
                716.8539325842696,
                710.9550561797753,
                707.0224719101124,
                681.4606741573034,
                665.7303370786517,
                661.7977528089888,
                657.8651685393259,
                651.9662921348315,
                646.0674157303371,
                640.1685393258426,
                638.2022471910112,
                638.2022471910112,
                638.2022471910112
            ]
        }
    },
    "Bainite": {
        "1": {
            "Time": [
                1.498875793167341,
                1.6432830796681388,
                2.3741017832039586,
                2.8535981159102435,
                4.199224637652584,
                6.651242715220745,
                8.60505522347544,
                11.550032928257663,
                16.68668904969106,
                23.668338742691386,
                43.43264167834454,
                56.19104521449895,
                87.37988149829452,
                138.40288396604402,
                211.3003094876153,
                310.9398834393953,
                570.5909775818004,
                751.9087057135637,
                1258.5394812289599
            ],
            "Temperature": [
                400.28089887640454,
                421.91011235955057,
                439.6067415730338,
                455.3370786516854,
                476.9662921348315,
                496.6292134831461,
                506.4606741573034,
                518.2584269662922,
                532.0224719101124,
                537.9213483146068,
                547.7528089887641,
                553.6516853932585,
                561.5168539325844,
                567.4157303370787,
                569.3820224719102,
                575.2808988764045,
                581.1797752808989,
                583.1460674157304,
                589.0449438202247
            ]
        },
        "99": {
            "Time": [
                602.9661650451097,
                2145.6452659607367,
                3658.044643020759,
                4820.468112960751,
                7777.002710753037,
                11444.281942857933,
                17472.037049334125,
                26188.41339056983,
                42250.53607992627,
                68164.0301158508,
                104066.33334993277
            ],
            "Temperature": [
                347.1910112359551,
                366.8539325842697,
                374.7191011235956,
                378.6516853932585,
                386.51685393258424,
                388.48314606741576,
                394.3820224719101,
                396.3483146067416,
                398.314606741573,
                400.28089887640454,
                406.17977528089887
            ]
        }
    },
    "C": 0.155,
    "Si": 0.2,
    "Mn": 0.95,
    "P": 0.0125,
    "S": 0.015,
    "Cr": 1.35,
    "Mo": 0.95,
    "V": 0.25,
    "Ms:": 400,
    "Mf:": "",
    "Ac1:": 780,
    "Ac3:": 920,
    "Austenitization Temp:": 950.0,
    "Status": 1
}
