Repository: aserafeim/CCT_ML

File: Datenbank Stahlwissen/JSON files/15CrNi6.json
{
    "Ferrite": {
        "1": {
            "Time": [
                4.500137735939874,
                4.757944314009411,
                6.057006845809421,
                7.42963950759495,
                9.81602111389039,
                17.78279410038923,
                23.062332316278322,
                36.68733193018218,
                47.57944314009413,
                67.70880692315373,
                111.78591777554031,
                174.55628235338622,
                310.40984280196733,
                503.05202692838077,
                1018.7427149936818,
                1296.8902516716169,
                2776.8242098727665,
                5418.398816541038,
                13459.603241553652,
                20251.23964243006,
                38789.097711234725,
                66463.1078354004,
                98160.21113890407
            ],
            "Temperature": [
                560.0,
                582.0,
                630.0,
                646.0,
                666.0,
                682.0,
                694.0,
                710.0,
                720.0,
                732.0,
                742.0,
                752.0,
                760.0,
                766.0,
                776.0,
                778.0,
                794.0,
                804.0,
                804.0,
                806.0,
                806.0,
                806.0,
                808.0
            ]
        }
    },
    "Pearlite": {
        "1": {
            "Time": [
                6770.880692315364,
                3601.2362483897377,
                1915.393743599008,
                1204.051772297451,
                729.294982751462,
                652.4032698070648,
                417.7993326387516,
                334.34401112557765,
                257.80439840196766,
                206.30802855316855,
                184.55636690072458,
                159.07901866580409,
                184.55636690072458,
                210.17480113324882,
                293.59045735093366,
                353.49811050301065,
                467.0408184503112,
                583.618476092,
                815.2490897596906,
                1321.1974960367825,
                1650.9804684996454,
                1987.8659591254745,
                3104.0984280196717
            ],
            "Temperature": [
                736.0,
                726.0,
                726.0,
                724.0,
                718.0,
                714.0,
                706.0,
                700.0,
                692.0,
                682.0,
                678.0,
                654.0,
                636.0,
                626.0,
                612.0,
                606.0,
                598.0,
                592.0,
                588.0,
                578.0,
                576.0,
                574.0,
                572.0
            ]
        },
        "99": {
            "Time": [
                56234.13251903491,
                34699.44916417915,
                27768.24209872767,
                19878.659591254735,
                13459.603241553652,
                7855.273132638474,
                4177.993326387516,
                2725.7365073673113,
                2306.2332316278334,
                1620.6059137413192,
                861.9535664753028,
                771.0752692535527,
                830.5290710979151,
                894.5670616650855,
                1226.6189715032588,
                2828.869434625968,
                4025.6749915279065,
                5318.711718664556,
                7429.639507594945,
                11601.553017399729,
                16509.804684996445,
                27768.24209872767
            ],
            "Temperature": [
                722.0,
                722.0,
                722.0,
                722.0,
                720.0,
                716.0,
                706.0,
                698.0,
                694.0,
                688.0,
                666.0,
                656.0,
                642.0,
                638.0,
                624.0,
                610.0,
                606.0,
                602.0,
                596.0,
                588.0,
                582.0,
                572.0
            ]
        }
    },
    "Bainite": {
        "1": {
            "Time": [
                4.847121108242697,
                4.4173447031400705,
                3.7374952136428172,
                3.7374952136428172,
                4.584482534956905,
                5.5199543212815705,
                6.646310783540049,
                6.897785379387657,
                8.945670616650858,
                11.818997619088925,
                16.8192432488087,
                25.306134179675254,
                45.84482534956905,
                60.57006845809425,
                105.72885971935017,
                198.7865959125474,
                380.7546021222372,
                522.0858652910756,
                1097.2929291203195,
                1951.2934226359641,
                2776.8242098727665
            ],
            "Temperature": [
                412.0,
                432.0,
                474.0,
                498.0,
                526.0,
                542.0,
                550.0,
                550.0,
                556.0,
                556.0,
                558.0,
                560.0,
                562.0,
                562.0,
                564.0,
                564.0,
                564.0,
                564.0,
                566.0,
                568.0,
                568.0
            ]
        },
        "99": {
            "Time": [
                32.81927872511475,
                30.469895709035086,
                29.909313961792666,
                34.69944916417912,
                70.27068604841101,
                91.13336771446087,
                134.59603241553646,
                243.83540982688288,
                373.74952136428175,
                729.294982751462,
                1138.8108937271445,
                2306.2332316278334,
                3601.2362483897377,
                4847.121108242694,
                16509.804684996445,
                28288.69434625966,
                68977.85379387657,
                96354.270508342
            ],
            "Temperature": [
                408.0,
                442.0,
                460.0,
                482.0,
                510.0,
                516.0,
                520.0,
                522.0,
                524.0,
                528.0,
                528.0,
                522.0,
                522.0,
                522.0,
                524.0,
                520.0,
                520.0,
                520.0
            ]
        }
    },
    "C": 0.14,
    "Si": 0.25,
    "Mn": 0.56,
    "P": 0.019,
    "S": 0.02,
    "Cr": 1.59,
    "Ni": 1.46,
    "Ms:": 400,
    "Mf:": "",
    "Ac1:": 735,
    "Ac3:": 825,
    "Austenitization Temp:": 850.0,
    "Austenitization Time:": 600.0,
    "Status": 1
}

File: Datenbank Stahlwissen/JSON files/15NiCr14.json
{
    "Ferrite": {
        "1": {
            "Time": [
                31622.776601683756,
                18170.140637295233,
                10249.323173276372,
                4632.073063493598,
                2132.4409083015817,
                928.7833866977509,
                553.7522553121086,
                269.45192054677153,
                154.82445937601318,
                88.96063228064442,
                51.11591622969457,
                37.341564821000766,
                31.044066825329036,
                30.475947675138027,
                31.044066825329036
            ],
            "Temperature": [
                712.3505976095618,
                704.3824701195219,
                704.3824701195219,
                692.4302788844622,
                678.4860557768924,
                674.5019920318725,
                670.5179282868526,
                668.5258964143427,
                662.5498007968127,
                660.5577689243028,
                646.6135458167331,
                638.6454183266933,
                624.7011952191235,
                612.7490039840637,
                604.7808764940239
            ]
        }
    },
    "Pearlite": {
        "1": {
            "Time": [
                95781.89441667347,
                44094.5613614067,
                22263.5073286917,
                11663.930407763331,
                7083.817756439662,
                5271.389821830877,
                5271.389821830877,
                6224.6888439954355,
                8520.817888345213,
                11035.213721594875,
                14829.380021071836,
                20677.97573651246,
                29918.225338310152,
                43287.61281083057,
                61485.124034027256,
                90618.99707869667
            ],
            "Temperature": [
                656.5737051792828,
                650.597609561753,
                640.6374501992032,
                642.6294820717131,
                628.6852589641435,
                616.7330677290837,
                598.8047808764941,
                592.8286852589641,
                580.8764940239043,
                572.9083665338645,
                564.9402390438247,
                552.9880478087649,
                543.0278884462151,
                529.0836653386455,
                517.1314741035857,
                501.195219123506
            ]
        },
        "99": {
            "Time": [
                97567.4181693631,
                53039.44005129925,
                34047.5261019873,
                21456.10086554298,
                11881.364244498502,
                11881.364244498502,
                13773.281798599077,
                21856.076017097956,
                32812.76141630178,
                44916.552690297314,
                59255.30975545672,
                60359.921056848376,
                94029.04648067811
            ],
            "Temperature": [
                636.6533864541833,
                634.6613545816733,
                630.6772908366534,
                626.6932270916335,
                616.7330677290837,
                606.7729083665339,
                598.8047808764941,
                586.8525896414343,
                566.9322709163347,
                556.9721115537849,
                549.0039840637451,
                549.0039840637451,
                531.0756972111553
            ]
        }
    },
    "Bainite": {
        "1": {
            "Time": [
                6.340726742929724,
                5.271389821830873,
                4.070292957027181,
                3.2611365502494793,
                3.2611365502494793,
                3.5766458190384665,
                3.8508934055712123,
                4.54730422739808
            ],
            "Temperature": [
                529.0836653386455,
                513.1474103585657,
                483.26693227091636,
                453.38645418326695,
                443.42629482071715,
                427.49003984063745,
                409.56175298804783,
                389.6414342629482
            ]
        },
        "99": {
            "Time": [
                131.11339374215652,
                111.03363181676383,
                94.02904648067805,
                82.6251573323902,
                87.33261623828442,
                107.00689556931748,
                149.20960870095357,
                228.18588158236807,
                427.5786805597974,
                816.1400793251828,
                3576.6458190384697,
                8520.817888345213,
                15674.264306958916,
                25336.307161400324,
                52068.79655352246,
                82625.15733239018
            ],
            "Temperature": [
                393.62549800796813,
                411.55378486055776,
                427.49003984063745,
                455.3784860557769,
                477.29083665338646,
                493.22709163346616,
                493.22709163346616,
                493.22709163346616,
                495.2191235059761,
                495.2191235059761,
                493.22709163346616,
                493.22709163346616,
                499.203187250996,
                501.195219123506,
                501.195219123506,
                501.195219123506
            ]
        }
    },
    "C": 0.12,
    "Si": 0.34,
    "Mn": 0.4,
    "P": 0.012,
    "S": 0.014,
    "Cr": 0.78,
    "Ni": 3.45,
    "Ms:": 390,
    "Mf:": "",
    "Ac1:": 680,
    "Ac3:": 790,
    "Austenitization Temp:": 830.0,
    "Austenitization Time:": 600.0,
    "Status": 1
}

File: Datenbank Stahlwissen/JSON files/16CrNiMo6.json
{
    "Ferrite": {
        "1": {
            "Time": [
                85805.32625334169,
                2096.881791357996,
                836.8727565522096,
                523.7591398078175,
                271.7644673552374,
                130.8245594304894,
                93.3575086877358,
                69.16580753293772,
                47.54109707696518,
                21.634281157695245,
                16.955398657730353,
                15.151698845084992,
                16.955398657730353,
                19.698670072313377,
                28.126652406066494,
                41.69475354812813,
                54.207201600856955,
                86.61334338783296
            ],
            "Temperature": [
                781.2080536912752,
                773.1543624161073,
                771.1409395973154,
                769.1275167785235,
                767.1140939597315,
                761.0738255033557,
                748.993288590604,
                738.9261744966443,
                722.8187919463087,
                688.5906040268457,
                676.510067114094,
                658.3892617449665,
                636.2416107382551,
                630.2013422818792,
                612.0805369127517,
                606.0402684563758,
                604.0268456375838,
                604.0268456375838
            ]
        }
    },
    "Pearlite": {
        "1": {
            "Time": [
                178245.11610812397,
                18796.80884338367,
                8715.624428380655,
                6830.681623164699,
                1804.8663478343738,
                1312.3392949783783,
                936.4963861949585,
                693.8223792957905,
                564.5417499465575,
                564.5417499465575,
                631.7463491812764,
                747.846997578797,
                954.2171514310878,
                1172.733840204807,
                1468.5637662196007,
                2096.881791357996,
                2883.8512990431,
                3544.256151164649,
                4522.302047686025
            ],
            "Temperature": [
                738.9261744966443,
                732.8859060402684,
                730.8724832214765,
                730.8724832214765,
                712.751677852349,
                708.7248322147651,
                700.6711409395973,
                690.6040268456376,
                682.5503355704698,
                674.496644295302,
                670.4697986577181,
                666.4429530201342,
                658.3892617449665,
                654.3624161073825,
                652.3489932885906,
                646.3087248322147,
                642.2818791946308,
                640.2684563758389,
                638.255033557047
            ]
        },
        "99": {
            "Time": [
                181617.9426385844,
                32985.077088272126,
                13925.997822451418,
                9219.807325665584,
                6703.829045357534,
                4195.610033573931,
                3544.256151164649,
                2625.834196356274,
                1982.2143260316973,
                3050.676810541265,
                3611.322006535088,
                4966.6679842092735,
                6579.3322465756755,
                11545.565162197332,
                23538.429131650693,
                45364.530228690506,
                72484.34743517886,
                129604.09522142647,
                192124.20771125914
            ],
            "Temperature": [
                720.8053691275168,
                716.7785234899329,
                716.7785234899329,
                708.7248322147651,
                706.7114093959731,
                696.6442953020135,
                696.6442953020135,
                688.5906040268457,
                676.510067114094,
                664.4295302013422,
                662.4161073825503,
                654.3624161073825,
                650.3355704697987,
                646.3087248322147,
                638.255033557047,
                624.1610738255033,
                618.1208053691275,
                612.0805369127517,
                608.0536912751677
            ]
        }
    },
    "Bainite": {
        "1": {
            "Time": [
                77.39949507940663,
                45.79172186496154,
                43.28761281083059,
                28.65887635429892,
                18.621453141535284,
                13.539874969998538,
                8.634316241899644,
                6.517953560788899,
                5.303456646948902,
                4.315258177853938,
                3.6453293366958133,
                2.9110081360915623,
                2.553028311787572,
                2.324609818676141,
                2.239070884061551,
                2.116627843152235
            ],
            "Temperature": [
                597.9865771812081,
                585.9060402684563,
                585.9060402684563,
                575.8389261744967,
                567.7852348993288,
                561.744966442953,
                545.6375838926174,
                535.5704697986577,
                523.489932885906,
                509.39597315436237,
                499.32885906040264,
                475.16778523489927,
                453.0201342281879,
                430.87248322147644,
                420.8053691275167,
                404.69798657718115
            ]
        },
        "99": {
            "Time": [
                388.03760261785465,
                761.9980624115005,
                1388.2557176512635,
                2482.241098784338,
                4355.894379587667,
                10914.19876931576,
                29476.15473467801,
                48896.84844488935,
                103496.43086084767,
                192124.20771125914
            ],
            "Temperature": [
                402.68456375838923,
                422.8187919463087,
                424.8322147651006,
                430.87248322147644,
                430.87248322147644,
                424.8322147651006,
                418.7919463087248,
                418.7919463087248,
                434.89932885906035,
                426.8456375838926
            ]
        }
    },
    "C": 0.16,
    "Si": 0.32,
    "Mn": 0.48,
    "Cr": 1.65,
    "Mo": 0.29,
    "Ni": 1.5,
    "Ms:": 400,
    "Mf:": "",
    "Ac1:": 745,
    "Ac3:": 825,
    "Austenitization Temp:": 870.0,
    "Status": 1
}

File: Datenbank Stahlwissen/JSON files/16Mo3.json
{
    "Ferrite": {
        "1": {
            "Time": [
                1.4177372317321766,
                1.4440241885954523,
                1.5541372208032171,
                1.582953236330263,
                1.8675687391126319,
                2.12386867514878,
                2.647721734259094,
                3.4878129953107444,
                4.854787362590349,
                7.2728080868102865,
                12.620130034499109,
                20.724752924638338,
                35.307936790391466,
                80.70768561861462,
                187.90406272987127,
                213.69149333415606
            ],
            "Temperature": [
                516.600790513834,
                560.0790513833992,
                599.604743083004,
                635.1778656126482,
                672.7272727272727,
                690.5138339920949,
                708.300395256917,
                733.9920948616601,
                749.802371541502,
                769.5652173913044,
                781.4229249011858,
                791.304347826087,
                797.2332015810276,
                807.1146245059289,
                813.0434782608695,
                820.9486166007905
            ]
        }
    },
    "Pearlite": {
        "1": {
            "Time": [
                29382.25383971009,
                2902.4580898634717,
                655.3742318609311,
                391.81865220516534,
                261.5490768418016,
                181.1251355118922,
                127.75649214671144,
                95.21895354084077,
                74.98942093324558,
                50.057376563384246,
                38.70490068788765,
                33.41459258151926,
                34.66519256306446,
                42.428685259992946,
                51.930862048914115,
                82.20412614574907,
                153.5218562158723,
                168.2921387769263,
                292.0286978286356,
                597.8548334019764,
                1973.3892858765405
            ],
            "Temperature": [
                724.1106719367589,
                716.205533596838,
                708.300395256917,
                692.4901185770751,
                688.5375494071146,
                676.6798418972332,
                668.7747035573123,
                652.9644268774704,
                643.0830039525692,
                621.3438735177865,
                591.699604743083,
                562.0553359683795,
                544.2687747035573,
                526.4822134387352,
                516.600790513834,
                498.8142292490119,
                490.90909090909093,
                490.90909090909093,
                484.9802371541502,
                483.00395256917,
                484.9802371541502
            ]
        },
        "99": {
            "Time": [
                21500.41330600767,
                3361.984792867221,
                1293.3084873939295,
                879.3240189305982,
                631.7306014157969,
                406.48315538656436,
                314.297137418192,
                198.5511196444582,
                145.28943756373684,
                108.28653771637272,
                93.48559163176567,
                82.20412614574907,
                85.28076035548864,
                140.04789829908785,
                177.82794100389228,
                234.25067503790606,
                314.297137418192,
                462.26777232915106,
                679.9027668197498,
                1096.2096402761374,
                1867.5687391126316
            ],
            "Temperature": [
                702.3715415019763,
                692.4901185770751,
                670.7509881422925,
                656.9169960474309,
                645.0592885375494,
                633.201581027668,
                623.3201581027668,
                601.5810276679842,
                581.8181818181818,
                567.9841897233202,
                560.0790513833992,
                548.2213438735178,
                538.3399209486166,
                522.5296442687747,
                518.5770750988142,
                512.6482213438735,
                506.7193675889328,
                500.7905138339921,
                500.7905138339921,
                500.7905138339921,
                500.7905138339921
            ]
        }
    },
    "Bainite": {
        "1": {
            "Time": [
                1.2239564278434287,
                1.4707985447353114,
                1.582953236330263,
                2.163248359195509,
                3.300783360146735,
                5.224985702369354,
                9.580385366544633,
                14.889233487785482,
                23.139911952597114,
                31.62277660168379
            ],
            "Temperature": [
                457.3122529644269,
                500.7905138339921,
                510.6719367588933,
                522.5296442687747,
                530.4347826086957,
                534.3873517786561,
                538.3399209486166,
                538.3399209486166,
                538.3399209486166,
                540.3162055335969
            ]
        },
        "99": {
            "Time": [
                68.40791959679859,
                79.2384862332117,
                104.3799348084753,
                142.64459462544625,
                238.59403095188674
            ],
            "Temperature": [
                447.4308300395257,
                467.19367588932806,
                479.0513833992095,
                481.02766798418975,
                481.02766798418975
            ]
        }
    },
    "C": 0.15,
    "Si": 0.24,
    "Mn": 0.67,
    "P": 0.015,
    "S": 0.033,
    "Cr": 0.15,
    "Mo": 0.25,
    "Ni": 0.08,
    "Cu": 0.1,
    "Ms:": 450,
    "Mf:": "",
    "Ac1:": 745,
    "Ac3:": 880,
    "Austenitization Temp:": 930.0,
    "Austenitization Time:": 600.0,
    "Status": 1
}

File: Datenbank Stahlwissen/JSON files/17Cr3.json
{
    "Ferrite": {
        "1": {
            "Time": [
                62.275416976050465,
                41.2759319412705,
                34.883910947949104,
                31.1824827037314,
                27.873802023499163,
                20.66764216663603,
                16.208502629705933,
                14.22031893600441,
                11.795559307708805,
                8.584088398559249,
                7.391652520403818,
                6.859069813894356,
                5.689504233316372,
                5.1817806594838425,
                4.3793263186506595,
                3.770983815399427,
                3.37085591621879,
                3.3084235960952255,
                2.902602404842272
            ],
            "Temperature": [
                790.5405405405405,
                782.4324324324324,
                764.1891891891892,
                762.1621621621622,
                756.081081081081,
                745.9459459459459,
                735.8108108108108,
                723.6486486486486,
                713.5135135135135,
                695.2702702702702,
                685.1351351351351,
                677.027027027027,
                654.7297297297297,
                644.5945945945946,
                632.4324324324324,
                622.2972972972973,
                608.1081081081081,
                602.027027027027,
                585.8108108108108
            ]
        }
    },
    "Pearlite": {
        "1": {
            "Time": [
                67.1108846155436,
                57.788354031660596,
                45.32024895421362,
                39.761130877499845,
                34.23781881301523,
                33.60369308424052,
                36.89626532298933,
                40.511451862499726,
                56.71804396561494,
                67.1108846155436,
                88.83398837188025,
                161.5807857888849,
                198.4721590129877,
                411.47524047136596,
                707.6149877935178,
                902.2877494347715,
                1129.2081888998343,
                1551.6664722551075,
                3666.7056581093507
            ],
            "Temperature": [
                551.3513513513512,
                557.4324324324324,
                563.5135135135135,
                575.6756756756756,
                595.9459459459459,
                620.2702702702702,
                630.4054054054054,
                636.4864864864865,
                644.5945945945946,
                648.6486486486486,
                662.8378378378378,
                670.9459459459459,
                670.9459459459459,
                691.2162162162163,
                697.2972972972973,
                701.3513513513514,
                701.3513513513514,
                705.4054054054054,
                719.5945945945946
            ]
        },
        "99": {
            "Time": [
                10062.510810320675,
                6545.872225391283,
                4853.580602633739,
                3402.512499951698,
                2522.867557042369,
                1801.984350069363,
                1194.3490225252397,
                837.2761907450449,
                544.6655477237438,
                451.79259339778827,
                403.85422237550927,
                544.6655477237438,
                720.9681888450091,
                837.2761907450449,
                1108.2938903098704,
                1336.1208386898238,
                1768.6094249472633,
                2385.268168008867,
                3666.7056581093507,
                5532.173667504466,
                7601.865167947971,
                10642.988661076954
            ],
            "Temperature": [
                701.3513513513514,
                697.2972972972973,
                693.2432432432432,
                689.1891891891892,
                685.1351351351351,
                677.027027027027,
                666.8918918918919,
                658.7837837837837,
                646.6216216216217,
                638.5135135135135,
                628.3783783783783,
                602.027027027027,
                595.9459459459459,
                589.8648648648648,
                581.7567567567567,
                581.7567567567567,
                575.6756756756756,
                573.6486486486486,
                567.5675675675675,
                553.3783783783783,
                551.3513513513512,
                543.2432432432432
            ]
        }
    },
    "Bainite": {
        "1": {
            "Time": [
                36.89626532298933,
                19.909152536790792,
                17.143525403626224,
                9.425178426527546,
                7.1203834642172135,
                5.085807827365321,
                3.4992772164941144,
                2.7442919472050558,
                2.2341916945362836,
                1.7197024709990048,
                1.3486686966400114,
                1.1613219608015735,
                1.139812876395314,
                1.1187021661932897
            ],
            "Temperature": [
                531.081081081081,
                527.027027027027,
                527.027027027027,
                516.8918918918919,
                506.7567567567567,
                498.6486486486486,
                486.48648648648646,
                476.3513513513513,
                468.2432432432432,
                454.054054054054,
                435.8108108108108,
                417.56756756756755,
                401.3513513513513,
                389.18918918918916
            ]
        },
        "99": {
            "Time": [
                277.87087658710624,
                451.79259339778827,
                656.6299740465324,
                954.3381833104211,
                1387.023748720454,
                2172.41010003894,
                3216.9365112854266,
                4675.457209310304,
                7461.069449739439,
                9513.692726003059,
                17631.07346590173
            ],
            "Temperature": [
                401.3513513513513,
                421.62162162162156,
                427.70270270270265,
                431.7567567567567,
                433.78378378378375,
                435.8108108108108,
                443.9189189189189,
                449.99999999999994,
                456.08108108108104,
                458.10810810810807,
                466.2162162162162
            ]
        }
    },
    "C": 0.2,
    "Si": 0.3,
    "Mn": 0.72,
    "P": 0.01,
    "S": 0.01,
    "Cr": 0.79,
    "Mo": 0.02,
    "Ni": 0.27,
    "Cu": 0.02,
    "Ms:": 390,
    "Mf:": "",
    "Ac1:": 735,
    "Ac3:": 815,
    "Austenitization Temp:": 850.0,
    "Status": 1
}

File: Datenbank Stahlwissen/JSON files/17MnCr5.json
{
    "Ferrite": {
        "1": {
            "Time": [
                388.03760261785465,
                217.01978134265354,
                143.67951189907075,
                91.62376653899739,
                64.16925561483073,
                46.658211437039945,
                30.316739819157476,
                22.04365381849706,
                15.43840544867713,
                10.812380050976232,
                7.293868640452704,
                5.303456646948902,
                3.7845913806087097,
                2.000880569837344,
                1.65886116710343,
                1.3000964626948988,
                1.0778651999346578,
                0.7837283122161591,
                0.6873497002738742,
                0.6376954189777558,
                0.6376954189777558,
                0.6873497002738742,
                0.6873497002738742
            ],
            "Temperature": [
                825.0,
                825.0,
                827.027027027027,
                825.0,
                816.8918918918919,
                808.7837837837837,
                802.7027027027027,
                798.6486486486486,
                788.5135135135135,
                774.3243243243243,
                766.2162162162163,
                756.081081081081,
                741.8918918918919,
                721.6216216216217,
                711.4864864864865,
                695.2702702702702,
                681.081081081081,
                650.6756756756756,
                632.4324324324324,
                612.1621621621621,
                591.8918918918919,
                573.6486486486486,
                551.3513513513512
            ]
        }
    },
    "Pearlite": {
        "1": {
            "Time": [
                6337.2318018791075,
                4117.6933661614885,
                2625.834196356274,
                1108.6031784226907,
                668.2917174789523,
                410.4848666493679,
                287.48554364256415,
                212.98950732064375,
                160.78351530773105,
                135.8224331087037,
                114.7364722077402,
                110.5145010557489,
                110.5145010557489,
                110.5145010557489,
                121.37376681093355,
                135.8224331087037,
                151.99110829529343,
                176.58226483924017,
                193.93341535092173,
                209.03407951123242,
                261.7643190219969
            ],
            "Temperature": [
                737.8378378378378,
                733.7837837837837,
                731.7567567567568,
                719.5945945945946,
                715.5405405405405,
                707.4324324324324,
                705.4054054054054,
                701.3513513513514,
                693.2432432432432,
                685.1351351351351,
                675.0,
                662.8378378378378,
                648.6486486486486,
                628.3783783783783,
                616.2162162162163,
                608.1081081081081,
                602.027027027027,
                595.9459459459459,
                587.8378378378378,
                585.8108108108108,
                577.7027027027027
            ]
        },
        "99": {
            "Time": [
                4522.302047686025,
                3227.152872085419,
                2883.8512990431,
                2346.5003544565293,
                1738.4524734391434,
                1217.5356390186223,
                902.0360210610154,
                680.9374049682665,
                620.0141887125268,
                533.6699231206303,
                495.1174999925617,
                495.1174999925617,
                597.1994553657483,
                620.0141887125268,
                747.846997578797,
                821.3311938909936,
                972.2732361891943,
                1643.3856272577978,
                2136.5598408414994,
                2675.521298227202,
                3413.83775030609,
                5060.649294389853
            ],
            "Temperature": [
                717.5675675675675,
                709.4594594594595,
                707.4324324324324,
                705.4054054054054,
                697.2972972972973,
                687.1621621621621,
                679.0540540540541,
                670.9459459459459,
                666.8918918918919,
                658.7837837837837,
                650.6756756756756,
                636.4864864864865,
                620.2702702702702,
                614.1891891891892,
                604.054054054054,
                597.9729729729729,
                591.8918918918919,
                585.8108108108108,
                579.7297297297297,
                577.7027027027027,
                573.6486486486486,
                567.5675675675675
            ]
        }
    },
    "Bainite": {
        "1": {
            "Time": [
                1.4278452455325248,
                0.9814290015542569,
                0.8607382425050757,
                0.713608431735932,
                0.6258527783430624,
                0.5592751317876221,
                0.5488888341844513,
                0.5286913086811302,
                0.5286913086811302,
                0.5592751317876221,
                0.6028232017427473,
                0.6376954189777558,
                0.674584930058406,
                0.713608431735932,
                0.7691736949481079
            ],
            "Temperature": [
                579.7297297297297,
                575.6756756756756,
                569.5945945945946,
                555.4054054054054,
                543.2432432432432,
                522.9729729729729,
                510.8108108108108,
                500.6756756756756,
                482.4324324324324,
                460.1351351351351,
                433.78378378378375,
                425.6756756756756,
                411.48648648648646,
                405.40540540540536,
                383.108108108108
            ]
        },
        "99": {
            "Time": [
                66.62070536542875,
                60.660175644966294,
                53.20051974417937,
                54.207201600856955,
                59.53365561734511,
                67.88132942874496,
                85.00484712239687,
                104.47104273106386,
                154.8671458196059,
                201.34222846772465,
                287.48554364256415,
                402.8617528288217,
                643.700510358671,
                1067.8097798786587,
                1643.3856272577978,
                1909.2745577040007,
                3892.518316602368,
                5557.913771508961,
                8553.766580667523
            ],
            "Temperature": [
                387.1621621621621,
                393.2432432432432,
                415.5405405405405,
                433.78378378378375,
                452.027027027027,
                462.16216216216213,
                476.3513513513513,
                482.4324324324324,
                484.4594594594594,
                486.48648648648646,
                488.5135135135135,
                494.5945945945946,
                496.6216216216216,
                496.6216216216216,
                492.56756756756755,
                492.56756756756755,
                492.56756756756755,
                492.56756756756755,
                492.56756756756755
            ]
        }
    },
    "C": 0.165,
    "Si": 0.2,
    "Mn": 1.15,
    "P": 0.0125,
    "S": 0.0075,
    "Cr": 0.95,
    "Cu": 0.15,
    "Al": 0.025,
    "Ms:": 390,
    "Mf:": "",
    "Ac1:": 765,
    "Ac3:": 840,
    "Austenitization Temp:": 880.0,
    "Status": 1
}
