Repository: aserafeim/CCT_ML

File: Datenbank Stahlwissen/JSON files/18CrMo4.json
{
    "Ferrite": {
        "1": {
            "Time": [
                3.7501600533412116,
                3.364090168546773,
                2.963614808774479,
                2.963614808774479,
                2.963614808774479,
                3.6828676112689527,
                4.413905865802772,
                11.317102662113054,
                20.20103055614324,
                36.05884365584063,
                70.46420317877084,
                101.21443705739331,
                156.3043866046465,
                264.2520399515453,
                535.429740152115,
                1065.425128971262,
                2007.9472228893233,
                3649.6755615664697,
                9880.013455323091,
                24877.459554098135,
                88361.83870168107,
                210727.9534598013
            ],
            "Temperature": [
                594.5525291828794,
                615.9533073929961,
                637.3540856031128,
                658.7548638132296,
                678.2101167315175,
                705.4474708171206,
                724.9027237354086,
                756.0311284046693,
                773.5408560311284,
                783.2684824902724,
                792.9961089494163,
                794.9416342412451,
                794.9416342412451,
                800.7782101167315,
                802.7237354085603,
                804.6692607003891,
                804.6692607003891,
                806.6147859922179,
                804.6692607003891,
                808.5603112840467,
                814.3968871595331,
                812.4513618677042
            ]
        }
    },
    "Pearlite": {
        "1": {
            "Time": [
                210727.9534598013,
                12057.525563362795,
                1737.1716214354885,
                245.7896351287463,
                177.42590863043523,
                125.77861702129839,
                112.83001336376853,
                110.80540453899887,
                121.30520143177868,
                135.2264350478097,
                177.42590863043523,
                379.57033867405494,
                535.429740152115,
                741.735417814244,
                1348.189632021095,
                1615.801259535913,
                2363.3364707826727,
                3157.509689859694
            ],
            "Temperature": [
                738.5214007782101,
                730.7392996108949,
                722.9571984435797,
                705.4474708171206,
                699.6108949416342,
                693.7743190661479,
                687.9377431906614,
                672.3735408560311,
                668.4824902723735,
                664.5914396887159,
                660.7003891050583,
                641.2451361867704,
                633.4630350194552,
                619.8443579766538,
                612.0622568093386,
                608.1712062256809,
                598.4435797665369,
                590.6614785992217
            ]
        },
        "99": {
            "Time": [
                210727.9534598013,
                11215.106643331505,
                1558.3340149823368,
                586.1664668067467,
                438.73454874995605,
                535.429740152115,
                797.4506213781423,
                1104.715195062011,
                1706.000013012839,
                2120.0367112983695,
                2832.451723036282,
                4218.556081545213,
                6754.915511482773,
                8243.66958874713,
                10622.147304748145
            ],
            "Temperature": [
                724.9027237354086,
                709.3385214007782,
                701.5564202334631,
                689.8832684824903,
                676.2645914396887,
                658.7548638132296,
                650.9727626459144,
                647.0817120622569,
                637.3540856031128,
                633.4630350194552,
                631.5175097276265,
                623.7354085603113,
                608.1712062256809,
                602.3346303501946,
                594.5525291828794
            ]
        }
    },
    "Bainite": {
        "1": {
            "Time": [
                2.3848298830815575,
                1.9541448375690602,
                1.5725063158364332,
                1.5165788900587285,
                1.462640567232548,
                1.5725063158364332,
                1.72151526533298,
                2.342036769060604,
                2.806924093945511,
                3.818682046197808,
                5.290053037083051,
                7.598606327722254,
                13.081116788429634,
                27.482507583952845,
                75.7570978279735,
                156.3043866046465,
                507.12077487203567,
                1397.9073065010632,
                2990.5674648044373
            ],
            "Temperature": [
                421.40077821011675,
                440.85603112840465,
                471.98443579766536,
                495.3307392996109,
                522.5680933852141,
                536.1867704280155,
                547.8599221789883,
                569.2607003891051,
                575.0972762645915,
                584.8249027237355,
                580.9338521400778,
                577.0428015564203,
                577.0428015564203,
                578.988326848249,
                578.988326848249,
                580.9338521400778,
                580.9338521400778,
                580.9338521400778,
                584.8249027237355
            ]
        },
        "99": {
            "Time": [
                7.737446174849414,
                10.914600991512557,
                14.848777328038038,
                22.519342238885134,
                36.05884365584063,
                54.68608108837604,
                108.817125062876,
                250.28064228123094,
                393.56789071883446,
                841.9666480758606,
                2279.282547611539,
                5435.701131530261,
                14191.603039389418,
                25332.01431485762,
                35733.86131675883
            ],
            "Temperature": [
                415.56420233463035,
                438.9105058365759,
                448.63813229571986,
                452.52918287937746,
                462.2568093385214,
                468.0933852140078,
                471.98443579766536,
                471.98443579766536,
                479.76653696498056,
                481.71206225680936,
                481.71206225680936,
                485.6031128404669,
                483.65758754863816,
                485.6031128404669,
                497.2762645914397
            ]
        }
    },
    "C": 0.18,
    "Si": 0.25,
    "Mn": 0.75,
    "Cr": 1.0,
    "Mo": 0.25,
    "Ms:": 410,
    "Mf:": "",
    "Ac1:": 760,
    "Ac3:": 850,
    "Austenitization Temp:": 870.0,
    "Status": 1
}

File: Datenbank Stahlwissen/JSON files/19MnB4.json
{
    "Ferrite": {
        "1": {
            "Time": [
                1432.8749085676159,
                116.61533769022559,
                35.81558887207412,
                22.17146510477312,
                14.240920130785186,
                10.601496058261352,
                8.815771949676163,
                7.4673106505098,
                6.80943085714402,
                7.4673106505098,
                8.341195579639319
            ],
            "Temperature": [
                761.1898016997168,
                741.3597733711049,
                735.4107648725212,
                729.4617563739376,
                717.5637393767705,
                707.6487252124646,
                697.7337110481586,
                687.8186968838527,
                667.9886685552408,
                640.2266288951841,
                616.4305949008499
            ]
        }
    },
    "Pearlite": {
        "1": {
            "Time": [
                1486.7215601189387,
                181.55658949950248,
                45.52091131617149,
                22.17146510477312,
                16.81257283945775,
                14.240920130785186,
                15.33136327643864,
                18.09993030268476,
                22.17146510477312,
                31.477289604669682,
                72.19015439101553,
                137.67395934456235,
                304.30639660299613,
                903.5272495301851
            ],
            "Temperature": [
                705.6657223796034,
                687.8186968838527,
                679.8866855524079,
                675.9206798866855,
                664.0226628895184,
                652.1246458923513,
                636.2606232294618,
                620.3966005665723,
                602.5495750708216,
                588.6685552407932,
                564.872521246459,
                552.9745042492918,
                531.1614730878186,
                507.36543909348444
            ]
        },
        "99": {
            "Time": [
                1486.7215601189387,
                954.9338708253493,
                569.7367479619451,
                549.1018039573414,
                660.3279489837295,
                724.1242373585948,
                887.0142034599494
            ],
            "Temperature": [
                648.1586402266289,
                648.1586402266289,
                622.3796033994334,
                596.600566572238,
                556.9405099150142,
                545.0424929178471,
                521.2464589235128
            ]
        }
    },
    "Bainite": {
        "1": {
            "Time": [
                8.341195579639319,
                9.317349572572628,
                12.062627660142446,
                14.506035355868308
            ],
            "Temperature": [
                539.0934844192634,
                485.55240793201136,
                432.0113314447592,
                386.40226628895186
            ]
        },
        "99": {
            "Time": [
                808.8670969317235,
                482.5897618868565,
                393.96769738328595,
                321.62005670123915,
                267.44612823871927,
                257.7596618133121,
                309.9714981616543,
                365.94674663843637
            ],
            "Temperature": [
                505.38243626062325,
                489.51841359773374,
                481.586402266289,
                467.70538243626066,
                445.89235127478753,
                430.028328611898,
                386.40226628895186,
                360.6232294617564
            ]
        }
    },
    "C": 0.22,
    "Si": 0.25,
    "Mn": 1.33,
    "Cr": 0.18,
    "Mo": 0.02,
    "Ni": 0.12,
    "Ti": 0.033,
    "Cu": 0.11,
    "Al": 0.034,
    "N": 0.009,
    "Ms:": 380,
    "Mf:": "",
    "Ac1:": 725,
    "Ac3:": 830,
    "Austenitization Temp:": 1150.0,
    "Austenitization Time:": 600.0,
    "Status": 1
}

File: Datenbank Stahlwissen/JSON files/20MoCr4.json
{
    "Ferrite": {
        "1": {
            "Time": [
                143.7983857229019,
                69.97127475846167,
                40.95429603619912,
                24.872642353097273,
                16.264096652819283,
                10.833264786329297,
                7.08381775643965,
                5.080218046913022,
                4.14616955979682,
                4.070292957027181,
                4.070292957027181,
                4.070292957027181,
                4.070292957027181,
                4.2234606206677885,
                4.632073063493599,
                5.080218046913022,
                5.469755509920906,
                5.998944807823091
            ],
            "Temperature": [
                749.802371541502,
                745.8498023715415,
                728.0632411067194,
                718.1818181818182,
                708.300395256917,
                698.4189723320158,
                690.5138339920949,
                680.6324110671937,
                672.7272727272727,
                664.8221343873518,
                664.8221343873518,
                652.9644268774704,
                645.0592885375494,
                631.2252964426877,
                617.3913043478261,
                607.509881422925,
                595.6521739130435,
                583.794466403162
            ]
        }
    },
    "Pearlite": {
        "1": {
            "Time": [
                7215.871156937497,
                3850.893405571212,
                2612.836892001153,
                1180.8439622918022,
                717.1582078455895,
                468.94617154782804,
                419.7538154090364,
                486.5929085831026,
                846.8519397424732,
                1980.5756887451712,
                2761.69981334385,
                10833.264786329299,
                14557.996287012993,
                22678.533794764968,
                34682.22503904267,
                68690.77174391704
            ],
            "Temperature": [
                722.1343873517786,
                718.1818181818182,
                712.2529644268775,
                700.395256916996,
                690.5138339920949,
                676.6798418972332,
                633.201581027668,
                625.296442687747,
                607.509881422925,
                595.6521739130435,
                593.6758893280632,
                577.8656126482214,
                573.9130434782609,
                571.9367588932806,
                569.9604743083005,
                566.00790513834
            ]
        },
        "99": {
            "Time": [
                34047.5261019873,
                20299.560303083716,
                9174.171298046796,
                6701.981251115034,
                5781.387585665794,
                4987.247973892746,
                5271.389821830877,
                7487.408890930715,
                11240.92729967675,
                25336.307161400324,
                37341.56482100078,
                60359.921056848376,
                84165.41900590558
            ],
            "Temperature": [
                702.3715415019763,
                692.4901185770751,
                684.5849802371541,
                676.6798418972332,
                670.7509881422925,
                654.9407114624506,
                645.0592885375494,
                629.2490118577075,
                621.3438735177865,
                607.509881422925,
                603.5573122529645,
                599.604743083004,
                597.6284584980237
            ]
        }
    },
    "Bainite": {
        "1": {
            "Time": [
                1.3192310230045077,
                1.5013107289081735,
                1.9443303416548612,
                3.5766458190384665,
                5.469755509920906,
                8.211802631548853,
                14.291578986547906,
                18.853894366773318,
                35.987338807307616,
                57.10636173185504,
                105.04862551026018,
                151.99110829529343,
                295.52092352028893,
                533.6699231206312,
                1000.0000000000007,
                2518.0799715119697,
                4302.192507343014,
                7769.164759280654,
                11881.364244498502,
                14829.380021071836,
                20677.97573651246
            ],
            "Temperature": [
                433.59683794466406,
                461.2648221343874,
                498.8142292490119,
                526.4822134387352,
                536.3636363636364,
                544.2687747035573,
                546.2450592885375,
                546.2450592885375,
                546.2450592885375,
                548.2213438735178,
                552.1739130434783,
                552.1739130434783,
                552.1739130434783,
                556.1264822134387,
                556.1264822134387,
                550.197628458498,
                546.2450592885375,
                550.197628458498,
                558.102766798419,
                558.102766798419,
                558.102766798419
            ]
        },
        "99": {
            "Time": [
                24.417462800877107,
                23.970613221074743,
                25.33630716140032,
                30.475947675138027,
                79.62868040429731,
                128.71396488347744,
                179.47778255253672,
                618.6483376250883,
                3085.352668372834,
                6340.726742929728,
                14557.996287012993,
                27279.02708454168,
                46606.790593808786
            ],
            "Temperature": [
                435.5731225296443,
                463.2411067193676,
                484.9802371541502,
                494.8616600790514,
                502.76679841897237,
                504.74308300395256,
                506.7193675889328,
                508.69565217391306,
                508.69565217391306,
                508.69565217391306,
                508.69565217391306,
                510.6719367588933,
                514.6245059288538
            ]
        }
    },
    "C": 0.2,
    "Si": 0.25,
    "Mn": 0.75,
    "Cr": 0.4,
    "Mo": 0.45,
    "Ms:": 420,
    "Mf:": "",
    "Ac1:": 725,
    "Ac3:": 820,
    "Austenitization Temp:": 920.0,
    "Status": 1
}

File: Datenbank Stahlwissen/JSON files/21Mn6.json
{
    "Ferrite": {
        "1": {
            "Time": [
                0.3132331865304095,
                0.2794351222347197,
                0.27416785161915136,
                0.28480358684358026,
                0.3132331865304095,
                0.3788893487796157,
                0.4760865917562329,
                0.8587846980686323,
                1.9098169151133384,
                3.015357733329019,
                4.411924777324523,
                7.099694630794689,
                11.20951382293669,
                30.153577333290198,
                46.71124982522768,
                99.99999999999997,
                307.32883225297337,
                378.889348779616,
                909.2382259947124,
                1330.3531496171408,
                4328.761281083061
            ],
            "Temperature": [
                480.24691358024694,
                523.4567901234568,
                546.0905349794239,
                574.8971193415638,
                597.530864197531,
                634.5679012345679,
                663.3744855967078,
                698.3539094650206,
                718.9300411522634,
                733.3333333333334,
                741.5637860082304,
                751.8518518518518,
                758.0246913580247,
                768.312757201646,
                774.4855967078189,
                784.7736625514403,
                790.9465020576132,
                790.9465020576132,
                788.8888888888889,
                788.8888888888889,
                786.8312757201646
            ]
        }
    },
    "Pearlite": {
        "1": {
            "Time": [
                4760.865917562336,
                1769.8395026962457,
                683.45628847226,
                239.97460707811518,
                135.5911689803104,
                56.502298568687145,
                30.732883225297325,
                22.665844285006592,
                14.355713861864125,
                9.999999999999998,
                5.4392270763882005,
                2.958519118851453,
                2.223859972596659,
                1.5788726707083716,
                1.2565320014660875,
                1.1209513822936692,
                1.2096079377043665,
                1.5491113810120796,
                2.1004582303213084,
                2.689998675195933,
                3.4450067933266943,
                4.945553177717611,
                7.516801086146097,
                11.20951382293669,
                14.355713861864125,
                21.004582303213084
            ],
            "Temperature": [
                708.641975308642,
                708.641975308642,
                708.641975308642,
                702.4691358024692,
                698.3539094650206,
                686.0082304526749,
                675.7201646090535,
                673.6625514403293,
                671.604938271605,
                667.4897119341564,
                657.201646090535,
                640.7407407407408,
                618.1069958847736,
                591.358024691358,
                572.8395061728395,
                550.2057613168724,
                533.7448559670781,
                506.99588477366257,
                490.5349794238683,
                482.3045267489712,
                478.18930041152265,
                474.0740740740741,
                474.0740740740741,
                474.0740740740741,
                476.13168724279836,
                478.18930041152265
            ]
        },
        "99": {
            "Time": [
                4760.865917562336,
                1983.9040369852967,
                944.5101113397618,
                210.04582303213098,
                149.12612020020703,
                96.26558943926841,
                67.057333662102,
                40.114906577566614,
                28.480358684358013,
                23.54511556728785,
                19.098169151133387,
                18.38496510544708,
                18.38496510544708,
                22.23859972596659
            ],
            "Temperature": [
                657.201646090535,
                665.4320987654321,
                661.3168724279835,
                644.8559670781893,
                640.7407407407408,
                634.5679012345679,
                626.3374485596707,
                601.6460905349794,
                576.9547325102881,
                564.6090534979423,
                548.1481481481482,
                533.7448559670781,
                525.5144032921811,
                490.5349794238683
            ]
        }
    },
    "Bainite": {
        "1": {
            "Time": [
                0.3192509743545063,
                0.3380069419285069,
                0.3861685126990639
            ],
            "Temperature": [
                472.0164609053498,
                451.440329218107,
                428.8065843621399
            ]
        },
        "99": {
            "Time": [
                23.101297000831593,
                26.89998675195933,
                30.732883225297325,
                35.786482100128445
            ],
            "Temperature": [
                476.13168724279836,
                463.7860082304527,
                445.26748971193416,
                430.8641975308642
            ]
        }
    },
    "C": 0.2,
    "Si": 0.25,
    "Mn": 1.45,
    "Ms:": 420,
    "Mf:": "",
    "Ac1:": 725,
    "Ac3:": 875,
    "Austenitization Temp:": 900.0,
    "Status": 1
}

File: Datenbank Stahlwissen/JSON files/23CrMo5.json
{
    "Ferrite": {
        "1": {
            "Time": [
                63789.52090518848,
                13798.811712539467,
                6535.870371552201,
                3581.704147049711,
                2111.243174681011,
                528.390675615484,
                294.88792673471653,
                161.60071269127525,
                86.95888933389955,
                51.25810341852583,
                45.118386683162356,
                41.18847623843148,
                47.65409912438273,
                64.96282576291958,
                134.67519062725106,
                180.27548617599763
            ],
            "Temperature": [
                783.495145631068,
                781.5533980582525,
                781.5533980582525,
                781.5533980582525,
                777.6699029126214,
                771.8446601941748,
                771.8446601941748,
                766.0194174757281,
                752.4271844660194,
                734.9514563106796,
                723.3009708737864,
                698.0582524271845,
                674.7572815533981,
                657.2815533980582,
                622.3300970873786,
                608.7378640776699
            ]
        }
    },
    "Pearlite": {
        "1": {
            "Time": [
                95255.88593744523,
                17172.301148498304,
                7561.848434185396,
                4069.1029773134837,
                2579.939362620406,
                1178.2572088148725,
                634.0314749969148,
                401.99591128676343,
                401.99591128676343,
                448.4510441883535,
                589.4521400993059,
                803.5505313594005,
                1244.476807585776,
                1791.8355677234244,
                3152.686149383927,
                4297.791895572866,
                5446.879370423216,
                7425.27257873176,
                11711.20499777695,
                18810.759567131874,
                31335.90315668363,
                50332.32192683818,
                69875.86173067828
            ],
            "Temperature": [
                744.6601941747573,
                744.6601941747573,
                740.7766990291262,
                736.8932038834952,
                733.0097087378641,
                727.1844660194174,
                717.4757281553398,
                707.7669902912621,
                678.6407766990292,
                672.8155339805826,
                659.2233009708738,
                649.5145631067961,
                637.8640776699028,
                628.1553398058252,
                614.5631067961165,
                604.8543689320388,
                600.9708737864078,
                595.1456310679612,
                583.495145631068,
                571.8446601941748,
                562.1359223300971,
                550.4854368932039,
                544.6601941747573
            ]
        },
        "99": {
            "Time": [
                88558.35717486375,
                35600.097494568035,
                11711.20499777695,
                6656.087114798181,
                3269.7298595763655,
                1466.3137697408597,
                1075.6284214866002,
                1199.9293406500358,
                1577.2087655504258,
                2189.623236182349,
                3269.7298595763655,
                4143.947532063883,
                7159.476476567667,
                22163.913063256485,
                33705.788048280585,
                48530.619048031964,
                85388.30975888664
            ],
            "Temperature": [
                729.126213592233,
                723.3009708737864,
                723.3009708737864,
                719.4174757281553,
                715.5339805825242,
                703.8834951456311,
                694.1747572815534,
                678.6407766990292,
                670.873786407767,
                657.2815533980582,
                647.5728155339806,
                639.8058252427185,
                624.2718446601941,
                606.7961165048544,
                593.2038834951456,
                587.3786407766991,
                567.9611650485438
            ]
        }
    },
    "Bainite": {
        "1": {
            "Time": [
                3.7830006125067563,
                3.3911188263045022,
                3.269729859576367,
                3.3911188263045022,
                3.9956102030411094,
                4.972444229837753,
                7.842582625510746,
                9.073683805727581
            ],
            "Temperature": [
                383.495145631068,
                418.4466019417476,
                451.45631067961165,
                488.34951456310677,
                507.7669902912621,
                531.0679611650485,
                560.1941747572815,
                567.9611650485438
            ]
        },
        "99": {
            "Time": [
                46.7934101790236,
                41.94607150748705,
                36.25490359333399,
                30.214198757481572,
                28.089810713371875,
                31.335903156683653,
                46.7934101790236,
                71.1611149641773,
                127.50901683166842,
                241.3157966558408,
                818.3305411242908,
                1338.5946241201718,
                3039.8321523127383,
                7561.848434185396,
                12369.390061509032,
                33705.788048280585,
                48530.619048031964
            ],
            "Temperature": [
                389.32038834951453,
                412.62135922330094,
                426.2135922330097,
                455.3398058252427,
                484.4660194174757,
                505.8252427184466,
                529.126213592233,
                536.8932038834951,
                544.6601941747573,
                546.6019417475728,
                552.4271844660194,
                552.4271844660194,
                550.4854368932039,
                544.6601941747573,
                546.6019417475728,
                544.6601941747573,
                552.4271844660194
            ]
        }
    },
    "C": 0.24,
    "Si": 0.25,
    "Mn": 0.57,
    "P": 0.012,
    "S": 0.01,
    "Cr": 1.1,
    "Mo": 0.25,
    "Ms:": 390,
    "Mf:": "",
    "Ac1:": 745,
    "Ac3:": 815,
    "Austenitization Temp:": 940.0,
    "Austenitization Time:": 600.0,
    "Status": 1
}

File: Datenbank Stahlwissen/JSON files/25CrMo4.json
{
    "Ferrite": {
        "1": {
            "Time": [
                1.1782572088148724,
                1.4932842351806614,
                2.15007607133165,
                2.9310178928023083,
                4.297791895572862,
                6.656087114798183,
                16.258549373378717,
                27.084303896083206,
                47.65409912438273,
                95.25588593744526,
                224.34866152227906,
                833.382405215854,
                1727.6947695816793,
                4069.1029773134837,
                14574.323008616046,
                35600.097494568035,
                97007.96358455585
            ],
            "Temperature": [
                552.9577464788732,
                612.112676056338,
                700.8450704225352,
                736.338028169014,
                761.9718309859155,
                781.6901408450705,
                801.4084507042253,
                805.3521126760563,
                807.3239436619718,
                809.2957746478874,
                809.2957746478874,
                805.3521126760563,
                807.3239436619718,
                809.2957746478874,
                815.2112676056338,
                813.2394366197183,
                817.1830985915493
            ]
        }
    },
    "Pearlite": {
        "1": {
            "Time": [
                7291.163443479584,
                2312.6829306825734,
                1056.2013101006266,
                720.3105719230126,
                373.73120982725067,
                155.81603083820625,
                147.52493615384876,
                144.86046270779715,
                155.81603083820625,
                204.8074010075979,
                284.33207701064816,
                360.3530748462291,
                509.4763286323548,
                999.9999999999998
            ],
            "Temperature": [
                740.2816901408451,
                736.338028169014,
                732.3943661971831,
                730.4225352112676,
                724.5070422535211,
                704.7887323943662,
                687.0422535211268,
                665.3521126760563,
                657.4647887323944,
                633.8028169014085,
                614.0845070422536,
                604.2253521126761,
                588.4507042253522,
                558.8732394366198
            ]
        },
        "99": {
            "Time": [
                4457.347742637167,
                2398.5414582618905,
                1439.8304225528307,
                848.7111239538527,
                645.6934564479736,
                589.4521400993059,
                600.2941569316072,
                747.0521560306415,
                1075.6284214866002,
                1727.6947695816793,
                2675.719805317377,
                4220.16873110345,
                7700.936381160927,
                16557.599039981473,
                39714.08774667282,
                90187.24463461428
            ],
            "Temperature": [
                586.4788732394366,
                594.3661971830986,
                602.2535211267606,
                620.0,
                629.8591549295775,
                653.5211267605633,
                675.2112676056338,
                685.0704225352113,
                696.9014084507043,
                696.9014084507043,
                704.7887323943662,
                708.7323943661972,
                714.6478873239437,
                718.5915492957747,
                728.4507042253521,
                730.4225352112676
            ]
        }
    },
    "Bainite": {
        "1": {
            "Time": [
                1.1569765011097555,
                0.880219588203796,
                0.7470521560306413,
                0.6002941569316073,
                0.5188473200240573,
                0.4823666887743361
            ],
            "Temperature": [
                531.2676056338028,
                509.5774647887324,
                495.7746478873239,
                466.19718309859155,
                426.76056338028167,
                403.09859154929575
            ]
        },
        "99": {
            "Time": [
                134.67519062725106,
                173.822319503226,
                232.67762243911727,
                341.1784016930423,
                473.654580387733,
                733.559517535388,
                1314.4180345619422,
                2312.6829306825734,
                4220.16873110345,
                6903.194849081311,
                21763.606787197135
            ],
            "Temperature": [
                409.01408450704224,
                444.5070422535211,
                460.28169014084506,
                478.0281690140845,
                487.88732394366195,
                499.71830985915494,
                501.6901408450704,
                501.6901408450704,
                501.6901408450704,
                505.6338028169014,
                511.5492957746479
            ]
        }
    },
    "C": 0.25,
    "Si": 0.25,
    "Mn": 0.7,
    "Cr": 1.05,
    "Mo": 0.25,
    "Ms:": 400,
    "Mf:": 330,
    "Ac1:": 735,
    "Ac3:": 820,
    "Austenitization Temp:": 875.0,
    "Status": 1
}

File: Datenbank Stahlwissen/JSON files/25MoCr4.json
{
    "Ferrite": {
        "1": {
            "Time": [
                5097.0286316889,
                1454.1246146668716,
                700.6940913385971,
                384.9159021949679,
                236.5831118145185,
                145.41246146668726,
                84.49466108283335,
                70.0694091338597,
                51.933447635438135,
                27.48048480853343,
                19.990009850689802,
                17.209662670181483,
                11.835067295194685,
                10.577675602831759,
                10.188965255670919,
                10.381501298126912,
                11.61557331703295
            ],
            "Temperature": [
                777.1043771043771,
                777.1043771043771,
                780.4713804713805,
                778.7878787878788,
                772.053872053872,
                765.3198653198654,
                753.5353535353536,
                750.1683501683501,
                743.4343434343434,
                718.1818181818181,
                697.9797979797979,
                687.8787878787879,
                654.2087542087542,
                627.2727272727273,
                612.1212121212121,
                585.1851851851852,
                566.6666666666666
            ]
        }
    },
    "Pearlite": {
        "1": {
            "Time": [
                9106.460192817825,
                6146.358476368785,
                3849.1590219496798,
                1820.38228959343,
                1596.8055466971944,
                1427.1563188004232,
                1626.97962353603,
                2278.8911258644675,
                2961.7248922143754,
                3921.8947538197526,
                5097.0286316889,
                14541.246146668705
            ],
            "Temperature": [
                719.8653198653199,
                706.3973063973064,
                696.2962962962963,
                679.4612794612794,
                664.3097643097643,
                637.3737373737374,
                630.6397306397306,
                613.8047138047139,
                605.3872053872053,
                600.3367003367002,
                595.2861952861953,
                580.1346801346801
            ]
        },
        "99": {
            "Time": [
                37777.72252003052,
                19619.273742801175,
                13492.154348336768,
                8937.571151054244,
                7694.4726765645555,
                6262.503296462009,
                6749.448574119237,
                7839.8714762225445,
                9814.53930705501,
                11400.150089399916,
                14006.881788178676,
                17534.865500829583
            ],
            "Temperature": [
                697.9797979797979,
                692.929292929293,
                687.8787878787879,
                681.1447811447811,
                677.7777777777778,
                660.942760942761,
                642.4242424242424,
                625.5892255892256,
                612.1212121212121,
                603.7037037037037,
                595.2861952861953,
                588.5521885521885
            ]
        }
    },
    "Bainite": {
        "1": {
            "Time": [
                6.26250329646201,
                5.702923697662177,
                5.702923697662177,
                6.501418610174439,
                7.5517704531203655,
                10.577675602831759,
                19.990009850689802,
                38.49159021949681,
                98.14539307055007,
                207.5263132145058,
                331.37916802654183,
                1324.1927918860447,
                3638.945990099392,
                6749.448574119237,
                16577.23885589314
            ],
            "Temperature": [
                413.46801346801345,
                433.67003367003366,
                462.28956228956224,
                506.06060606060606,
                524.5791245791245,
                544.7811447811448,
                558.2491582491582,
                558.2491582491582,
                563.2996632996633,
                563.2996632996633,
                564.9831649831649,
                570.03367003367,
                571.7171717171717,
                575.0841750841751,
                573.4006734006734
            ]
        },
        "99": {
            "Time": [
                94.53872831307937,
                79.880178080157,
                105.77675602831752,
                140.06881788178683,
                274.80484808533424,
                519.3344763543814,
                1077.7556920301065,
                1925.5413332459455,
                3638.945990099392,
                6146.358476368785,
                12518.750258625281,
                16577.23885589314
            ],
            "Temperature": [
                416.8350168350168,
                452.18855218855214,
                482.49158249158245,
                494.2760942760942,
                512.7946127946127,
                517.8451178451178,
                526.2626262626262,
                527.946127946128,
                527.946127946128,
                527.946127946128,
                526.2626262626262,
                527.946127946128
            ]
        }
    },
    "C": 0.26,
    "SI": 0.275,
    "Mn": 0.75,
    "P": 0.0175,
    "S": 0.0175,
    "Cr": 0.5,
    "Mo": 0.45,
    "Ms:": 410,
    "Mf:": "",
    "Ac1:": 725,
    "Ac3:": 830,
    "Austenitization Temp:": 890.0,
    "Austenitization Time:": 900.0,
    "Status": 1
}
