Repository: aserafeim/CCT_ML

File: Datenbank Stahlwissen/JSON files/30WCrV15-1.json
{
    "Ferrite": {},
    "Pearlite": {
        "1": {
            "Time": [
                7.7905167392224,
                8.234981931268031,
                10.092902183438433,
                13.319808836657376,
                20.008052545562062,
                31.769328263969367,
                53.32214733067248,
                113.82165592043316,
                180.72911105418297,
                378.7156506866574,
                697.2258717575127,
                1170.2350250437908,
                2114.955358006341,
                3296.6458091803547,
                4951.982673554641,
                6182.507596208582,
                8311.48671146712,
                13443.552769048189,
                37871.56506866569,
                83887.02237778607,
                227734.96724789124,
                419266.3038382151,
                730220.153999275,
                846663.5113189049
            ],
            "Temperature": [
                779.2613636363636,
                759.375,
                735.5113636363636,
                709.659090909091,
                691.7613636363636,
                673.8636363636364,
                653.9772727272727,
                628.125,
                624.1477272727273,
                614.2045454545455,
                606.25,
                602.2727272727273,
                598.2954545454545,
                598.2954545454545,
                594.3181818181818,
                592.3295454545455,
                592.3295454545455,
                590.3409090909091,
                590.3409090909091,
                590.3409090909091,
                584.375,
                584.375,
                584.375,
                588.3522727272727
            ]
        },
        "99": {
            "Time": [
                40779.48784067483,
                24296.413413600778,
                16174.666742233381,
                10376.819370522187,
                7037.032523411165,
                3822.3400177176677,
                3236.2358208556043,
                5234.503590161748,
                9286.915327781857,
                15878.271106907914,
                29232.331419214952,
                43106.04248413963,
                102813.03813237813,
                196414.11331843442,
                354977.4809853619,
                894967.4265472483
            ],
            "Temperature": [
                785.2272727272727,
                785.2272727272727,
                779.2613636363636,
                763.3522727272727,
                753.409090909091,
                723.5795454545455,
                703.6931818181818,
                685.7954545454545,
                679.8295454545455,
                665.909090909091,
                651.9886363636364,
                644.034090909091,
                630.1136363636364,
                624.1477272727273,
                616.1931818181818,
                608.2386363636364
            ]
        }
    },
    "Bainite": {
        "1": {
            "Time": [
                2.3851189347805932,
                2.81708010667087,
                3.327272368549952,
                4.077948784067486,
                6.595946257418739,
                8.234981931268031,
                10.867873591186369,
                19.281488702019512,
                32.966458091803496,
                56.36428679932831,
                118.11067639400609,
                198.23884331697505,
                499.79876738269,
                854.5292002028225,
                2319.860377736923,
                4861.239162480229,
                12256.131546707993,
                19104.008293728188,
                45565.331911576606,
                130757.27566516213,
                419266.3038382151,
                690808.1135489439,
                911673.5551428003
            ],
            "Temperature": [
                387.5,
                439.2045454545455,
                465.05681818181824,
                490.90909090909093,
                514.7727272727273,
                522.7272727272727,
                536.6477272727273,
                552.5568181818182,
                562.5,
                560.5113636363637,
                560.5113636363637,
                560.5113636363637,
                562.5,
                568.4659090909091,
                566.4772727272727,
                566.4772727272727,
                564.4886363636364,
                562.5,
                560.5113636363637,
                558.5227272727273,
                572.4431818181818,
                576.4204545454545,
                574.4318181818182
            ]
        },
        "99": {
            "Time": [
                75.77362638765364,
                107.67838024844421,
                177.41730744509593,
                326.6301158243521,
                558.4547018776937,
                1544.383027224981,
                3549.774809853624,
                7168.391013988568,
                19823.88433169748,
                38578.50391066678,
                90328.18693504985,
                192814.8870201953,
                606921.5106410447,
                894967.4265472483
            ],
            "Temperature": [
                393.4659090909091,
                411.3636363636364,
                429.2613636363636,
                443.18181818181824,
                457.10227272727275,
                469.034090909091,
                473.0113636363636,
                473.0113636363636,
                473.0113636363636,
                473.0113636363636,
                476.9886363636364,
                476.9886363636364,
                478.97727272727275,
                478.97727272727275
            ]
        }
    },
    "C": 0.3,
    "Si": 0.95,
    "Mn": 0.4,
    "P": 0.0175,
    "S": 0.0175,
    "Cr": 1.05,
    "W": 3.75,
    "V": 0.175,
    "Ms:": 390,
    "Mf:": "",
    "Ac1:": 785,
    "Ac3:": 905,
    "Austenitization Temp:": 950.0,
    "Status": 1
}

File: Datenbank Stahlwissen/JSON files/31CrMo12.json
{
    "Ferrite": {},
    "Pearlite": {
        "1": {
            "Time": [
                15731.332071794935,
                4603.3370688485065,
                2584.6332192250343,
                1506.2517834023686,
                1037.9406158387499,
                604.8826936232114,
                440.7627172264096,
                386.9020921660349,
                372.75937203149397,
                394.17341642310635,
                424.6511895771928,
                530.966823034697,
                728.6747031664381,
                1204.6545732722477,
                1954.8125623113042,
                2999.7768468235026,
                6933.7846695553,
                16328.188498562742,
                25056.58227950247,
                59005.09145977023
            ],
            "Temperature": [
                776.3532763532763,
                768.3760683760684,
                760.3988603988604,
                750.4273504273505,
                746.4387464387464,
                742.4501424501425,
                734.4729344729344,
                728.4900284900285,
                708.5470085470085,
                700.5698005698006,
                686.6096866096866,
                676.6381766381767,
                662.6780626780627,
                646.7236467236467,
                632.7635327635328,
                620.7977207977208,
                604.8433048433048,
                590.8831908831909,
                586.8945868945868,
                570.9401709401709
            ]
        },
        "99": {
            "Time": [
                57916.623453186934,
                13304.213889054912,
                8047.488733750884,
                4689.850833363983,
                3172.1061278090474,
                1883.3568438129194,
                1684.2831130116658,
                1534.559836916878,
                1653.2131114713486,
                1954.8125623113042,
                4040.815325966122,
                8198.730872842565,
                24594.363045690156,
                60114.01581430184
            ],
            "Temperature": [
                760.3988603988604,
                752.4216524216524,
                740.4558404558404,
                726.4957264957266,
                724.5014245014245,
                716.5242165242165,
                712.5356125356125,
                700.5698005698006,
                692.5925925925926,
                686.6096866096866,
                664.6723646723647,
                652.7065527065527,
                634.7578347578348,
                618.8034188034187
            ]
        }
    },
    "Bainite": {
        "1": {
            "Time": [
                97.54799084485819,
                126.59771761466386,
                164.29843368821142,
                298.1216601340781,
                551.1120312905784,
                715.2328275251815,
                1160.6199380672447,
                1563.3999036728712,
                2584.6332192250343,
                4353.254084469705,
                13808.98395725613,
                30751.805555835545,
                56848.234435925486
            ],
            "Temperature": [
                363.5327635327635,
                399.4301994301994,
                425.35612535612535,
                443.3048433048433,
                451.28205128205127,
                457.2649572649572,
                457.2649572649572,
                457.2649572649572,
                457.2649572649572,
                455.27065527065525,
                451.28205128205127,
                451.28205128205127,
                455.27065527065525
            ]
        },
        "99": {
            "Time": [
                1204.6545732722477,
                1160.6199380672447,
                1322.1897940787983,
                1954.8125623113042,
                2836.809604776266,
                5052.473485908209,
                9876.638640998164,
                22829.193334233325,
                57916.623453186934
            ],
            "Temperature": [
                371.5099715099715,
                391.45299145299145,
                399.4301994301994,
                407.4074074074074,
                407.4074074074074,
                407.4074074074074,
                409.40170940170935,
                413.3903133903134,
                413.3903133903134
            ]
        }
    },
    "C": 0.315,
    "Si": 0.2,
    "Mn": 0.55,
    "P": 0.0125,
    "S": 0.0175,
    "Cr": 3.05,
    "Mo": 0.4,
    "Ni": 0.3,
    "Ms:": 360,
    "Mf:": "",
    "Ac1:": 775,
    "Ac3:": 815,
    "Austenitization Temp:": 900.0,
    "Status": 1
}

File: Datenbank Stahlwissen/JSON files/32CrMoV12-28.json
{
    "Ferrite": {},
    "Pearlite": {
        "1": {
            "Time": [
                13554.24937640825,
                7753.32288856216,
                5974.2077851100585,
                4116.75722210205,
                3056.1537716160174,
                2067.1113967000488,
                1684.2831130116658,
                1372.3544891218578,
                1227.2944974220204,
                1398.1461162236592,
                1748.1858515661354,
                2444.2192588043476,
                4272.949526367231,
                6317.410291375309,
                11463.023727827867,
                25527.48832580548,
                47190.4857186625,
                69769.52531136849,
                109077.66915109547,
                281925.76716355886,
                756321.0701506903
            ],
            "Temperature": [
                783.7092731829574,
                777.6942355889724,
                767.6691729323309,
                753.6340852130326,
                743.609022556391,
                733.5839598997494,
                723.5588972431078,
                715.5388471177945,
                703.5087719298245,
                689.4736842105264,
                675.438596491228,
                661.4035087719299,
                647.3684210526316,
                639.3483709273182,
                635.3383458646617,
                615.2882205513785,
                601.2531328320802,
                589.2230576441102,
                581.203007518797,
                563.1578947368421,
                547.1177944862155
            ]
        },
        "99": {
            "Time": [
                663899.6288795533,
                64762.07491984748,
                40659.723455421416,
                20799.806712591762,
                18950.82112395216,
                22408.062785230453,
                30751.805555835545,
                43803.56262962904,
                69769.52531136849,
                152506.5194903334,
                287224.1972082083,
                424651.18957719265,
                651652.6602241357,
                814800.3613643973
            ],
            "Temperature": [
                783.7092731829574,
                765.6641604010025,
                759.6491228070175,
                741.6040100250627,
                723.5588972431078,
                699.4987468671679,
                685.4636591478697,
                671.4285714285714,
                659.3984962406015,
                637.34335839599,
                619.2982456140351,
                601.2531328320802,
                585.2130325814537,
                581.203007518797
            ]
        }
    },
    "Bainite": {
        "1": {
            "Time": [
                61.243780967375756,
                155.37268221466377,
                242.90963640780123,
                346.0059427213179,
                440.7627172264096,
                799.7697241235029,
                1057.4473668493117,
                1715.9370350332658,
                2999.7768468235026,
                5052.473485908209,
                9876.638640998164,
                13554.24937640825,
                23258.23848705551,
                56848.234435925486,
                158292.71075922126,
                928228.687680278
            ],
            "Temperature": [
                358.6466165413534,
                384.71177944862154,
                396.7418546365915,
                406.7669172932331,
                412.7819548872181,
                418.796992481203,
                422.8070175438597,
                426.81704260651634,
                426.81704260651634,
                434.8370927318296,
                434.8370927318296,
                434.8370927318296,
                434.8370927318296,
                436.8421052631579,
                438.8471177944862,
                446.8671679197995
            ]
        },
        "95": {
            "Time": [
                502.12127778683157,
                756.3210701506919,
                1118.1949336565442,
                1534.559836916878,
                2268.79443500282,
                4689.850833363983,
                7196.856730011513,
                11897.93790743586,
                28018.14335968803,
                48980.9218085583,
                111127.64282056552
            ],
            "Temperature": [
                354.6365914786968,
                388.7218045112782,
                392.7318295739349,
                396.7418546365915,
                402.75689223057645,
                402.75689223057645,
                402.75689223057645,
                406.7669172932331,
                410.77694235588973,
                410.77694235588973,
                408.7719298245614
            ]
        }
    },
    "C": 0.32,
    "Si": 0.4,
    "Mn": 0.4,
    "Cr": 3.0,
    "Mo": 2.8,
    "V": 0.5,
    "Ms:": 350,
    "Mf:": 190,
    "Ac1:": 780,
    "Ac3:": 875,
    "Austenitization Temp:": 1030.0,
    "Status": 1
}

File: Datenbank Stahlwissen/JSON files/34Cr4.json
{
    "Ferrite": {
        "1": {
            "Time": [
                9937.455670806681,
                9937.455670806681,
                5978.1493063407925,
                3398.8746633228207,
                2515.040362076254,
                1861.0359749743643,
                1377.0971441943695,
                782.948091873842,
                527.3158732938914,
                329.3905775127937,
                226.05984903692786,
                176.99312745275148,
                126.12972205207205,
                78.78758082654025,
                55.09908846930629,
                33.77616629739857,
                21.499337041614076,
                15.908706784932951,
                12.223440433559201,
                9.570319363588755,
                6.445614166878138,
                5.866679600767947,
                5.339743994440284,
                5.757288380462653,
                6.207482892498615,
                6.692880626133667,
                7.216234317746913,
                8.38891361127338
            ],
            "Temperature": [
                793.0835734870317,
                793.0835734870317,
                791.0662824207493,
                787.0317002881844,
                785.014409221902,
                785.014409221902,
                785.014409221902,
                782.9971181556195,
                778.9625360230548,
                776.9452449567723,
                776.9452449567723,
                776.9452449567723,
                772.9106628242075,
                764.8414985590778,
                760.806916426513,
                754.7550432276657,
                748.7031700288185,
                742.6512968299712,
                732.5648414985591,
                724.4956772334294,
                700.2881844380404,
                686.1671469740634,
                674.0634005763688,
                647.8386167146974,
                623.6311239193084,
                615.5619596541787,
                607.492795389049,
                589.3371757925072
            ]
        }
    },
    "Pearlite": {
        "1": {
            "Time": [
                9570.319363588753,
                5142.468760562559,
                2422.1229532721795,
                1969.1460524733004,
                1253.408521663634,
                828.4305973322832,
                624.6551530020272,
                453.6028236174019,
                342.02664906548625,
                253.08695156897173,
                190.83320795275006,
                167.27584888844052,
                141.20944958777736,
                98.7530252092479,
                69.06166702332693,
                57.21279806489803,
                38.53284386066297,
                32.52831600480964,
                26.94745225807772,
                24.069739477385657,
                21.499337041614076,
                17.81070862763244,
                17.81070862763244,
                17.47860677720521,
                17.81070862763244,
                18.493962503084255,
                19.203427343415676,
                19.940108652883037,
                22.748262384809927,
                27.459466680810685
            ],
            "Temperature": [
                740.6340057636887,
                738.6167146974063,
                742.6512968299712,
                742.6512968299712,
                742.6512968299712,
                742.6512968299712,
                742.6512968299712,
                738.6167146974063,
                734.5821325648415,
                730.5475504322767,
                728.5302593659942,
                728.5302593659942,
                724.4956772334294,
                720.4610951008646,
                712.3919308357349,
                706.3400576368877,
                696.2536023054755,
                688.1844380403459,
                682.1325648414986,
                678.0979827089337,
                674.0634005763688,
                661.9596541786743,
                659.942363112392,
                653.8904899135447,
                637.7521613832853,
                627.6657060518733,
                621.613832853026,
                619.5965417867435,
                611.5273775216139,
                599.4236311239193
            ]
        },
        "99": {
            "Time": [
                9752.15998797834,
                6207.482892498605,
                4026.286103603294,
                2611.522265757519,
                1826.3347452859634,
                1184.593873687327,
                768.349093286196,
                471.0039216664511,
                305.5016948721637,
                239.19196906438555,
                190.83320795275006,
                146.62652229939187,
                133.45676688588128,
                152.25140459349964,
                161.0958930242791,
                180.35608114175025,
                209.6649744652899,
                262.7958656891826,
                412.8609568102414,
                660.9422091950646,
                828.4305973322832,
                1429.9253039445473,
                1662.296333125435,
                2083.5363894696334
            ],
            "Temperature": [
                714.4092219020173,
                714.4092219020173,
                716.4265129682997,
                716.4265129682997,
                716.4265129682997,
                716.4265129682997,
                716.4265129682997,
                714.4092219020173,
                708.35734870317,
                702.3054755043228,
                694.2363112391931,
                678.0979827089337,
                670.0288184438041,
                651.8731988472623,
                645.821325648415,
                633.7175792507205,
                623.6311239193084,
                615.5619596541787,
                609.5100864553315,
                603.4582132564842,
                599.4236311239193,
                593.3717579250721,
                591.3544668587897,
                589.3371757925072
            ]
        }
    },
    "Bainite": {
        "1": {
            "Time": [
                5.240178115370764,
                4.180742371541831,
                3.5292621922214438,
                2.5628273263801837,
                2.044686374860906,
                1.7922805613065582,
                1.5710329221790178,
                1.1408294097495237,
                0.9274755130489374,
                0.8441711731019376,
                0.7829480918738427,
                0.8932102095169517,
                1.038361970303179,
                1.2772238803298999,
                1.4299253039445472,
                1.7260652956918783,
                2.1231245728526345,
                2.979301404991891,
                3.7342817696212767,
                5.240178115370764,
                7.216234317746913
            ],
            "Temperature": [
                575.2161383285303,
                571.1815561959654,
                565.1296829971182,
                551.0086455331412,
                542.9394812680116,
                538.9048991354467,
                534.8703170028818,
                520.749279538905,
                508.6455331412104,
                500.5763688760807,
                490.48991354466864,
                472.33429394812686,
                458.2132564841499,
                438.0403458213257,
                427.9538904899136,
                415.85014409221907,
                401.7291066282421,
                389.6253602305476,
                375.5043227665707,
                347.26224783861676,
                325.0720461095101
            ]
        },
        "99": {
            "Time": [
                243.7367303572142,
                226.05984903692786,
                217.70813598934407,
                226.05984903692786,
                253.08695156897173,
                294.2150267531119,
                342.02664906548625,
                507.8343471496042,
                739.9626674134215,
                1019.0004761054718,
                1207.1017212790116,
                2163.4649505680595,
                2763.2290991222726,
                4026.286103603294,
                5544.587094981578,
                10318.67605013932
            ],
            "Temperature": [
                337.1757925072046,
                353.314121037464,
                367.4351585014409,
                389.6253602305476,
                403.74639769452455,
                421.90201729106633,
                434.00576368876085,
                456.19596541786746,
                470.3170028818444,
                480.4034582132565,
                486.45533141210376,
                492.507204610951,
                494.52449567723346,
                500.5763688760807,
                504.61095100864554,
                502.59365994236316
            ]
        }
    },
    "C": 0.35,
    "Si": 0.23,
    "Mn": 0.65,
    "Cr": 1.11,
    "Ni": 0.23,
    "Ms:": 370,
    "Mf:": 280,
    "Ac1:": 750,
    "Ac3:": 810,
    "Austenitization Temp:": 850.0,
    "Status": 1
}

File: Datenbank Stahlwissen/JSON files/34CrAlMo5-10.json
{
    "Ferrite": {
        "1": {
            "Time": [
                105.17628051216732,
                72.03345514508614,
                52.216555412493605,
                54.23087045849505,
                57.39897136793465,
                63.09573444801931,
                92.12628565518402,
                113.44739305714927,
                137.08385261355807
            ],
            "Temperature": [
                806.4406779661017,
                788.1355932203389,
                755.5932203389831,
                710.8474576271186,
                690.5084745762712,
                676.271186440678,
                639.6610169491526,
                623.3898305084746,
                605.0847457627119
            ]
        }
    },
    "Pearlite": {
        "1": {
            "Time": [
                684.8830819488146,
                478.0265900969279,
                315.23188357130755,
                255.9877470157683,
                211.8494775265726,
                196.4041612085923,
                192.7220944686442,
                211.8494775265726,
                232.87522508522684,
                265.8627754685742,
                309.32210637144277,
                366.76134915788566,
                434.86671164260224,
                451.6422065665219,
                556.1673366635642,
                752.8567156644906,
                944.8056152586487,
                1120.2502989815384
            ],
            "Temperature": [
                763.728813559322,
                759.6610169491526,
                749.4915254237288,
                743.3898305084746,
                735.2542372881356,
                721.0169491525423,
                700.6779661016949,
                690.5084745762712,
                680.3389830508474,
                668.1355932203389,
                660.0,
                653.8983050847457,
                649.8305084745763,
                647.7966101694915,
                635.5932203389831,
                625.4237288135594,
                615.2542372881355,
                611.1864406779662
            ]
        },
        "99": {
            "Time": [
                10255.548766992786,
                3981.0717055349737,
                2726.568659146015,
                892.6576506242724,
                659.4442445291352,
                418.7143144403985,
                380.9095996134059,
                451.6422065665219,
                515.6188276901594,
                738.7426120954185,
                927.0929695068842,
                962.8566713207551,
                1405.8701356455979,
                1867.38074642097,
                2214.14204753406,
                3054.439355602016,
                3421.7366013341334
            ],
            "Temperature": [
                757.6271186440678,
                747.457627118644,
                747.457627118644,
                741.3559322033898,
                735.2542372881356,
                721.0169491525423,
                706.7796610169491,
                690.5084745762712,
                682.3728813559322,
                670.1694915254237,
                662.0338983050848,
                662.0338983050848,
                647.7966101694915,
                639.6610169491526,
                633.5593220338983,
                623.3898305084746,
                619.3220338983051
            ]
        }
    },
    "Bainite": {
        "1": {
            "Time": [
                37.141805696381,
                37.141805696381,
                35.091786582786426,
                38.57459454005071,
                42.403066039938224,
                51.23763092955047,
                55.2669825085649,
                74.81223040837173,
                113.44739305714927,
                150.68922239342407
            ],
            "Temperature": [
                387.45762711864404,
                411.86440677966107,
                448.47457627118644,
                474.91525423728814,
                497.2881355932204,
                529.8305084745763,
                537.9661016949153,
                554.2372881355932,
                568.4745762711864,
                578.6440677966102
            ]
        },
        "99": {
            "Time": [
                5812.775655381866,
                3981.0717055349737,
                2675.4525946377657,
                2131.901441719967,
                1487.9993439293103,
                1019.1055766081204,
                796.8376812180462,
                545.7406469255627,
                333.64734341149136,
                297.83285370673167,
                260.8785405271182,
                232.87522508522684,
                237.32444053822593,
                276.1187447596836,
                353.1386118192708,
                443.17509091621145,
                556.1673366635642,
                875.9226434569188,
                875.9226434569188
            ],
            "Temperature": [
                550.1694915254237,
                552.2033898305085,
                550.1694915254237,
                550.1694915254237,
                548.1355932203389,
                540.0,
                535.9322033898305,
                531.8644067796611,
                525.7627118644068,
                523.7288135593221,
                517.6271186440679,
                501.35593220338984,
                487.11864406779665,
                464.7457627118644,
                444.40677966101697,
                426.10169491525426,
                413.8983050847458,
                385.42372881355936,
                387.45762711864404
            ]
        }
    },
    "C": 0.34,
    "Si": 0.04,
    "Mn": 0.65,
    "Cr": 1.15,
    "Mo": 0.2,
    "Ms:": 380,
    "Mf:": "",
    "Ac1:": 765,
    "Ac3:": 850,
    "Status": 1
}

File: Datenbank Stahlwissen/JSON files/34CrNiMo6.json
{
    "Ferrite": {
        "1": {
            "Time": [
                428204.03004310955,
                209218.59093936384,
                93029.80292704637,
                49945.83957291482,
                16120.072287722493,
                5825.696900592459,
                2186.2502068361805,
                1028.6752914931503,
                595.5218228043582,
                250.24354989666688,
                150.4365421544061,
                115.54623480090169,
                109.19410209689185,
                122.26788920172953,
                165.3031147211245,
                219.3128709098254,
                332.006032960071,
                378.8303346281893
            ],
            "Temperature": [
                755.6451612903226,
                757.6612903225806,
                757.6612903225806,
                755.6451612903226,
                751.6129032258065,
                749.5967741935484,
                743.5483870967741,
                739.516129032258,
                729.4354838709678,
                709.2741935483871,
                697.1774193548387,
                681.0483870967741,
                672.983870967742,
                656.8548387096774,
                650.8064516129032,
                646.7741935483871,
                634.6774193548388,
                628.6290322580645
            ]
        }
    },
    "Pearlite": {
        "1": {
            "Time": [
                299312.9529441992,
                27845.02502591119,
                3921.494126698799,
                1557.2565409218985,
                1068.1921598661943,
                705.6145551782685,
                484.0126953537705,
                408.495148636363,
                325.80701922278774,
                307.8958391175498,
                325.80701922278774,
                408.495148636363,
                642.1549524576068,
                1028.6752914931503,
                1417.2043258764083,
                2227.847208330024,
                4559.695907729777,
                10648.418949421663,
                21387.009789008775,
                39835.73652747758,
                62621.834264885554,
                102223.27611032987,
                194025.18997000932,
                648235.1935039068,
                945025.1865415133,
                981328.6111640369
            ],
            "Temperature": [
                721.3709677419355,
                721.3709677419355,
                717.3387096774194,
                717.3387096774194,
                711.2903225806451,
                705.241935483871,
                697.1774193548387,
                693.1451612903226,
                679.0322580645161,
                668.9516129032259,
                652.8225806451612,
                636.6935483870968,
                616.5322580645161,
                604.4354838709678,
                598.3870967741935,
                588.3064516129032,
                578.2258064516129,
                564.1129032258065,
                558.0645161290322,
                552.016129032258,
                543.9516129032259,
                535.8870967741935,
                529.8387096774193,
                521.7741935483871,
                519.758064516129,
                519.758064516129
            ]
        },
        "99": {
            "Time": [
                963005.8430891355,
                128167.01269480988,
                23947.672017289933,
                14670.309983784797,
                8334.376665310616,
                4646.451612494145,
                3705.9107186049796,
                3502.1789681558753,
                3187.2097199383697,
                3568.8136759832632,
                4646.451612494145,
                6523.206377322966,
                9332.249847848547,
                20211.262915423216,
                31772.133940604785,
                56989.92560466132,
                84663.14680918849,
                128167.01269480988,
                368270.08265971526,
                526855.6939752557,
                963005.8430891355
            ],
            "Temperature": [
                705.241935483871,
                701.2096774193549,
                697.1774193548387,
                697.1774193548387,
                697.1774193548387,
                693.1451612903226,
                691.1290322580645,
                687.0967741935484,
                675.0,
                666.9354838709678,
                652.8225806451612,
                634.6774193548388,
                624.5967741935484,
                608.4677419354839,
                606.4516129032259,
                596.3709677419355,
                588.3064516129032,
                584.2741935483871,
                564.1129032258065,
                562.0967741935484,
                558.0645161290322
            ]
        }
    },
    "Bainite": {
        "1": {
            "Time": [
                23.723050429597613,
                21.589512587249477,
                21.186406402954013,
                22.418880157564242,
                26.56340631730555,
                48.55355230747028,
                113.3888261224026,
                199.58891884941295,
                332.006032960071,
                732.7209489350477,
                1364.7760466701823,
                2494.5868906433493,
                4228.57194826987,
                14949.43672984642,
                28914.699973771425,
                49013.28138151036,
                110228.00592188364
            ],
            "Temperature": [
                332.258064516129,
                366.53225806451616,
                382.66129032258067,
                404.83870967741933,
                422.98387096774195,
                447.1774193548387,
                473.38709677419354,
                485.48387096774195,
                491.53225806451616,
                505.64516129032256,
                511.69354838709677,
                511.69354838709677,
                515.7258064516129,
                517.741935483871,
                521.7741935483871,
                527.8225806451612,
                521.7741935483871
            ]
        },
        "99": {
            "Time": [
                3848.2743850412585,
                6049.492785946926,
                7729.136347339073,
                11923.35193274643,
                16739.329676352136,
                23947.672017289933,
                42955.12694304731,
                74198.58691522841,
                114462.44767144266,
                197716.83793042513,
                361393.9687497232,
                578921.0917469806,
                1019026.6426796775
            ],
            "Temperature": [
                336.2903225806452,
                362.5,
                388.7096774193548,
                406.85483870967744,
                416.93548387096774,
                429.03225806451616,
                431.0483870967742,
                431.0483870967742,
                433.06451612903226,
                433.06451612903226,
                439.11290322580646,
                443.14516129032256,
                441.1290322580645
            ]
        }
    },
    "C": 0.34,
    "Si": 0.25,
    "Mn": 0.65,
    "P": 0.0125,
    "S": 0.0175,
    "Cr": 1.5,
    "Mo": 0.225,
    "Ni": 1.5,
    "Cu": 0.2,
    "Ms:": 320,
    "Mf:": 190,
    "Ac1:": 725,
    "Ac3:": 780,
    "Austenitization Temp:": 850.0,
    "Status": 1
}
