Repository: aserafeim/CCT_ML

File: Datenbank Stahlwissen/JSON files/34CrS4.json
{
    "Ferrite": {
        "1": {
            "Time": [
                10248.314944192874,
                3591.3658924336146,
                1169.255587825127,
                570.5909775818004,
                310.9398834393953,
                119.4621590490865,
                55.166796181279345,
                18.979973680615654,
                10.154482362868942,
                6.410975263793643,
                3.6245519397498316,
                3.1866098541975516,
                3.1866098541975516,
                3.3060360876264223,
                3.367417289743244,
                3.9737547975092666,
                5.141051220227922,
                6.294116159449357,
                8.44820248190778,
                11.132803081988328
            ],
            "Temperature": [
                780.2371541501976,
                778.2608695652174,
                774.3083003952569,
                772.3320158102766,
                766.403162055336,
                758.498023715415,
                746.6403162055336,
                734.7826086956521,
                720.9486166007905,
                709.0909090909091,
                689.3280632411067,
                667.5889328063241,
                643.8735177865613,
                624.1106719367589,
                622.1343873517786,
                614.2292490118577,
                598.4189723320158,
                586.5612648221344,
                584.5849802371541,
                572.7272727272727
            ]
        }
    },
    "Pearlite": {
        "1": {
            "Time": [
                10061.50890359244,
                4010.474312780882,
                1921.4179232804545,
                955.0511484479149,
                530.111846986823,
                305.2720786533039,
                215.2233964292698,
                143.5898807695544,
                103.11351205781637,
                63.9134915309769,
                45.89699876005387,
                35.475900005904855,
                26.92112527910354,
                25.475643711213216,
                26.92112527910354,
                32.959152202777325,
                45.89699876005387,
                58.29694621570224,
                97.57701685062293,
                138.40288396604402,
                223.2894354981751,
                394.9462089220472,
                738.2029317426997,
                1689.2596354350735,
                2485.8373156895186,
                4732.600735062395,
                6352.276993777398,
                9698.050042552071
            ],
            "Temperature": [
                744.6640316205534,
                742.6877470355731,
                738.7351778656126,
                738.7351778656126,
                736.7588932806324,
                730.8300395256917,
                722.9249011857708,
                715.0197628458498,
                711.0671936758894,
                701.1857707509881,
                693.2806324110672,
                685.3754940711462,
                669.5652173913044,
                647.8260869565217,
                620.1581027667985,
                588.5375494071146,
                568.7747035573123,
                560.8695652173913,
                547.0355731225296,
                539.1304347826087,
                527.2727272727273,
                513.4387351778656,
                503.55731225296444,
                487.74703557312256,
                483.79446640316206,
                479.8418972332016,
                477.8656126482214,
                473.9130434782609
            ]
        },
        "99": {
            "Time": [
                10061.50890359244,
                3275.766340673738,
                1086.3057139258412,
                530.111846986823,
                305.2720786533039,
                189.21869718404812,
                175.79505633577247,
                192.73180798752819,
                273.3700918352419,
                501.6484415460951,
                824.3503959345902,
                1540.8120531732484,
                3725.9613782391007,
                6964.279060896262,
                10061.50890359244
            ],
            "Temperature": [
                722.9249011857708,
                715.0197628458498,
                709.0909090909091,
                695.2569169960475,
                683.399209486166,
                661.6600790513834,
                639.9209486166008,
                616.205533596838,
                600.395256916996,
                584.5849802371541,
                566.798418972332,
                554.9407114624506,
                547.0355731225296,
                539.1304347826087,
                529.2490118577075
            ]
        }
    },
    "Bainite": {
        "1": {
            "Time": [
                1.7365225451518242,
                1.8016031029611275,
                2.0118481888671775,
                2.3741017832039586,
                2.9065791717941867
            ],
            "Temperature": [
                464.0316205533597,
                436.3636363636364,
                406.7193675889328,
                371.14624505928856,
                351.3833992094862
            ]
        },
        "99": {
            "Time": [
                1852.009211657814,
                903.7713888850587,
                738.2029317426997,
                510.9622492499421,
                380.679293229534,
                340.8969919850431,
                322.59313903109086,
                316.71291897975397,
                322.59313903109086
            ],
            "Temperature": [
                481.8181818181818,
                473.9130434782609,
                469.96047430830043,
                458.102766798419,
                432.41106719367593,
                410.6719367588933,
                384.9802371541502,
                369.1699604743083,
                347.4308300395257
            ]
        }
    },
    "C": 0.335,
    "Si": 0.25,
    "Mn": 0.75,
    "P": 0.0125,
    "S": 0.03,
    "Cr": 1.05,
    "Cu": 0.2,
    "Ms:": 350,
    "Mf:": 250,
    "Ac1:": 735,
    "Ac3:": 790,
    "Austenitization Temp:": 850.0,
    "Status": 1
}

File: Datenbank Stahlwissen/JSON files/36CrNiMo4.json
{
    "Ferrite": {
        "1": {
            "Time": [
                299.09313961792674,
                218.12712609873654,
                159.07901866580409,
                83.0529071097915,
                54.18398816541038,
                45.001377359398745,
                39.51611071449842,
                40.256749915279045,
                45.001377359398745,
                58.36184760920005,
                71.58774948942683,
                94.58155537233911,
                144.97406703726315,
                168.19243248808695,
                277.68242098727706,
                360.1236248389737,
                467.0408184503112,
                664.6310783540043,
                1181.8997619088923
            ],
            "Temperature": [
                734.7826086956521,
                726.8774703557312,
                718.9723320158103,
                716.99604743083,
                713.0434782608695,
                701.1857707509881,
                683.399209486166,
                677.4703557312253,
                669.5652173913044,
                657.707509881423,
                649.802371541502,
                637.9446640316205,
                628.0632411067194,
                622.1343873517786,
                614.2292490118577,
                608.300395256917,
                606.3241106719368,
                598.4189723320158,
                590.5138339920949
            ]
        }
    },
    "Pearlite": {
        "1": {
            "Time": [
                184556.36690072453,
                75688.91123391599,
                45844.82534956904,
                24383.54098268827,
                16206.059137413195,
                6170.531598835209,
                3221.547329083804,
                1745.5628235338609,
                1057.288597193502,
                628.6184113951673,
                380.7546021222372,
                277.68242098727706,
                277.68242098727706,
                340.61052563594876,
                467.0408184503112,
                689.7785379387653,
                1117.8591777554034,
                1681.92432488087,
                2725.7365073673113,
                3406.105256359486,
                5124.805876960936
            ],
            "Temperature": [
                722.9249011857708,
                728.8537549407115,
                728.8537549407115,
                726.8774703557312,
                726.8774703557312,
                722.9249011857708,
                720.9486166007905,
                718.9723320158103,
                713.0434782608695,
                705.1383399209486,
                697.2332015810276,
                675.494071146245,
                671.5415019762846,
                659.6837944664031,
                645.8498023715415,
                637.9446640316205,
                624.1106719367589,
                612.2529644268775,
                596.4426877470356,
                590.5138339920949,
                578.6561264822135
            ]
        },
        "99": {
            "Time": [
                181160.91942004146,
                58361.847609200086,
                38789.097711234725,
                21411.404752974297,
                13211.974960367805,
                8002.502278161051,
                5220.858652910756,
                3534.981105030104,
                2776.8242098727665,
                2263.8034095214475,
                1915.393743599008,
                1845.5636690072445,
                1915.393743599008,
                2141.1404752974295,
                2935.9045735093323,
                4025.6749915279065,
                6057.0068458094165,
                12496.091412919868,
                21812.712609873644,
                34061.052563594836,
                51248.05876960932,
                116015.53017399722,
                168192.43248808692,
                181160.91942004146
            ],
            "Temperature": [
                701.1857707509881,
                697.2332015810276,
                697.2332015810276,
                697.2332015810276,
                697.2332015810276,
                697.2332015810276,
                695.2569169960475,
                691.304347826087,
                687.3517786561265,
                681.4229249011858,
                675.494071146245,
                671.5415019762846,
                659.6837944664031,
                653.7549407114625,
                641.897233201581,
                628.0632411067194,
                616.205533596838,
                598.4189723320158,
                586.5612648221344,
                576.6798418972332,
                570.7509881422925,
                558.8932806324111,
                549.0118577075099,
                549.0118577075099
            ]
        }
    },
    "Bainite": {
        "1": {
            "Time": [
                13.968870472002967,
                9.458155537233914,
                7.855273132638486,
                7.42963950759495,
                6.897785379387657,
                7.292949827514625,
                8.945670616650858,
                10.972929291203197,
                14.49740670372632,
                14.76912746572175
            ],
            "Temperature": [
                521.3438735177865,
                505.5335968379447,
                479.8418972332016,
                464.0316205533597,
                442.29249011857706,
                424.50592885375494,
                402.76679841897237,
                375.09881422924906,
                339.52569169960475,
                333.59683794466406
            ]
        },
        "99": {
            "Time": [
                1987.8659591254745,
                2101.7480113324887,
                2393.4935311747986,
                3104.0984280196717,
                4757.944314009411,
                7158.774948942686,
                14230.685030043362,
                22638.034095214498,
                50305.202692838095,
                156152.30060004958,
                191539.37435990054
            ],
            "Temperature": [
                335.5731225296443,
                349.40711462450594,
                361.2648221343874,
                371.14624505928856,
                381.02766798418975,
                386.95652173913044,
                392.8853754940712,
                394.8616600790514,
                398.8142292490119,
                404.74308300395256,
                404.74308300395256
            ]
        }
    },
    "C": 0.36,
    "Si": 0.2,
    "Mn": 0.65,
    "P": 0.0175,
    "S": 0.0175,
    "Cr": 1.05,
    "Mo": 0.225,
    "Ni": 1.05,
    "Ms:": 320,
    "Mf:": "",
    "Ac1:": 730,
    "Ac3:": 780,
    "Austenitization Temp:": 850.0,
    "Status": 1
}

File: Datenbank Stahlwissen/JSON files/37CrS4.json
{
    "Ferrite": {
        "1": {
            "Time": [
                3.744133096094604,
                5.532660878027171,
                6.663275229392786,
                8.024933709378429,
                10.031038447922862,
                13.760277334791095,
                19.23020213432177,
                25.416421322066064,
                39.71213937030676,
                58.68215531815251,
                85.11644157007198,
                138.02987099937087,
                207.79314905812416,
                405.83037478634736
            ],
            "Temperature": [
                554.0,
                612.0,
                640.0,
                668.0,
                686.0,
                704.0,
                718.0,
                730.0,
                746.0,
                760.0,
                766.0,
                768.0,
                776.0,
                788.0
            ]
        }
    },
    "Pearlite": {
        "1": {
            "Time": [
                2123.5010980885995,
                462.2449124905953,
                172.53512528563493,
                95.16246425623211,
                59.78351233573759,
                27.892744693382944,
                21.499881685502256,
                20.715018702889353,
                24.94818931475689,
                26.874507332194536,
                33.59270320241791,
                44.39923678263949,
                63.21316523094681
            ],
            "Temperature": [
                734.0,
                724.0,
                706.0,
                700.0,
                690.0,
                662.0,
                646.0,
                626.0,
                602.0,
                596.0,
                572.0,
                554.0,
                540.0
            ]
        },
        "99": {
            "Time": [
                14961.19738313133,
                5689.14635576164,
                3256.7618549126414,
                2163.3553403799683,
                1410.5690392814813,
                886.1558201480824,
                683.0538011780095,
                556.7059220173472,
                429.1119998610556,
                391.01535193882603,
                391.01535193882603,
                497.9361080385157,
                670.4702966644116,
                972.4940319779283,
                1636.8063763466726,
                4723.820702024584,
                10314.755790861765,
                14961.19738313133,
                29219.96403043252,
                37908.347988736794
            ],
            "Temperature": [
                716.0,
                704.0,
                698.0,
                694.0,
                688.0,
                680.0,
                674.0,
                666.0,
                654.0,
                644.0,
                634.0,
                620.0,
                604.0,
                594.0,
                582.0,
                566.0,
                556.0,
                556.0,
                540.0,
                536.0
            ]
        }
    },
    "Bainite": {
        "1": {
            "Time": [
                1.7468720800631719,
                1.5624599099570886,
                1.4776880885452843,
                1.4237444112026658,
                1.4504654968550956,
                1.5336756161059253,
                1.813058611230066,
                2.1433355875486915,
                2.6791351136491244,
                5.532660878027171,
                8.175547077421246,
                16.572227565695776,
                24.037444290072628,
                50.571180957179656
            ],
            "Temperature": [
                338.0,
                358.0,
                378.0,
                394.0,
                424.0,
                432.0,
                456.0,
                470.0,
                480.0,
                500.0,
                508.0,
                522.0,
                524.0,
                540.0
            ]
        },
        "99": {
            "Time": [
                1796.28051445237,
                2287.4624330652046,
                3023.3228205863684,
                5281.358224300165,
                6725.513324030962,
                9938.210928273147,
                16116.392404219245,
                28153.275922272773,
                46511.88386186876,
                85911.46878466668,
                92544.92855749872
            ],
            "Temperature": [
                334.0,
                356.0,
                372.0,
                388.0,
                396.0,
                402.0,
                404.0,
                406.0,
                410.0,
                418.0,
                418.0
            ]
        }
    },
    "C": 0.38,
    "Si": 0.26,
    "Mn": 0.74,
    "P": 0.023,
    "S": 0.01,
    "Cr": 0.9,
    "Mo": 0.04,
    "Ni": 0.26,
    "Cu": 0.17,
    "Ms:": 320,
    "Mf:": "",
    "Ac1:": 755,
    "Ac3:": 805,
    "Austenitization Temp:": 850.0,
    "Austenitization Time:": 1800.0,
    "Status": 1
}

File: Datenbank Stahlwissen/JSON files/37MnSi5.json
{
    "Ferrite": {
        "1": {
            "Time": [
                1.9204402944883507,
                1.993403156873478,
                2.229349389828357,
                2.4932230516395815,
                2.84080416185082,
                3.2977567920336086,
                4.048437596861474,
                5.558265288878695,
                8.534421519231943,
                13.104151544127355,
                22.086635025323876,
                34.551072945922186,
                49.23882631706739,
                116.08532669443422,
                137.2940833566931,
                311.83662791909217,
                390.02560339718707,
                902.5381886321305,
                2976.3514416313205
            ],
            "Temperature": [
                511.40939597315435,
                553.6912751677852,
                577.8523489932886,
                606.0402684563758,
                628.1879194630872,
                648.3221476510066,
                672.48322147651,
                692.6174496644295,
                708.7248322147651,
                728.8590604026846,
                751.006711409396,
                757.0469798657718,
                763.0872483221476,
                773.1543624161073,
                775.1677852348993,
                777.1812080536913,
                777.1812080536913,
                783.2214765100671,
                783.2214765100671
            ]
        }
    },
    "Pearlite": {
        "1": {
            "Time": [
                11183.635292947682,
                6760.199524761192,
                5506.690757828763,
                4086.354429261437,
                2379.678126195378,
                1521.1997130533975,
                954.458577073746,
                645.2330419138176,
                335.98182862837814,
                142.51026703029984,
                89.41636362467867,
                56.10322856360124,
                38.64065988072256,
                26.121857056211926,
                16.087098937790575,
                12.862095826700804,
                9.907211102080499,
                7.774782690734357,
                8.07016828598894,
                9.907211102080499,
                13.857995145360492,
                18.329807108324356,
                32.06807380752769,
                42.4160638722897,
                62.74380470122013,
                91.09911753496392,
                142.51026703029984,
                249.32230516395805,
                355.3098828552555,
                645.2330419138176,
                972.4208251195046,
                2012.0729601238304
            ],
            "Temperature": [
                724.8322147651006,
                728.8590604026846,
                728.8590604026846,
                728.8590604026846,
                728.8590604026846,
                726.8456375838925,
                726.8456375838925,
                730.8724832214765,
                730.8724832214765,
                710.738255033557,
                708.7248322147651,
                700.6711409395973,
                690.6040268456376,
                680.5369127516778,
                664.4295302013422,
                656.3758389261745,
                640.2684563758389,
                612.0805369127517,
                587.9194630872482,
                557.7181208053692,
                539.5973154362416,
                529.5302013422818,
                515.4362416107382,
                507.38255033557044,
                501.3422818791946,
                491.2751677852349,
                487.248322147651,
                477.18120805369125,
                473.15436241610735,
                473.15436241610735,
                471.14093959731537,
                473.15436241610735
            ]
        },
        "99": {
            "Time": [
                4241.6063872289715,
                1733.2707047636725,
                919.5233309991075,
                496.99987019280695,
                323.68416779565194,
                199.34031568734787,
                139.87786272617478,
                99.99999999999997,
                81.4575181939367,
                54.04972918444515,
                53.05133978621551,
                67.60199524761182,
                105.75270820620952,
                222.93493898283577,
                355.3098828552555,
                555.8265288878697,
                822.2043252599192,
                1902.6207406437711
            ],
            "Temperature": [
                690.6040268456376,
                690.6040268456376,
                690.6040268456376,
                682.5503355704698,
                668.4563758389262,
                658.3892617449665,
                644.2953020134228,
                630.2013422818792,
                622.1476510067114,
                600.0,
                581.8791946308725,
                565.7718120805368,
                545.6375838926174,
                521.4765100671141,
                513.4228187919463,
                513.4228187919463,
                509.39597315436237,
                495.30201342281873
            ]
        }
    },
    "Bainite": {
        "1": {
            "Time": [
                1.8501480305062983,
                1.8849665324754596,
                1.993403156873478,
                2.1881695573048865,
                2.3575973551220946,
                2.788329731350717,
                3.2977567920336086,
                3.6199656827278566,
                4.281332398719394,
                5.158822760860684
            ],
            "Temperature": [
                497.3154362416107,
                469.12751677852344,
                442.95302013422815,
                426.8456375838926,
                412.75167785234896,
                392.6174496644295,
                372.48322147651004,
                364.42953020134223,
                350.33557046979865,
                336.24161073825496
            ]
        },
        "99": {
            "Time": [
                777.4782690734357,
                555.8265288878697,
                496.99987019280695,
                412.46263829013503,
                397.3656145833149,
                404.8437596861473,
                412.46263829013503,
                452.7624958955635,
                535.482077040579,
                545.5594781168519,
                695.1927961775605
            ],
            "Temperature": [
                477.18120805369125,
                467.1140939597315,
                459.0604026845637,
                438.92617449664425,
                428.8590604026845,
                406.7114093959731,
                390.6040268456375,
                374.49664429530196,
                356.3758389261744,
                356.3758389261744,
                338.2550335570469
            ]
        }
    },
    "C": 0.37,
    "Si": 1.25,
    "Mn": 1.25,
    "Ms:": 330,
    "Mf:": "",
    "Ac1:": 735,
    "Ac3:": 830,
    "Austenitization Temp:": 860.0,
    "Status": 1
}

File: Datenbank Stahlwissen/JSON files/38NiCrMoV7-3.json
{
    "Ferrite": {
        "1": {
            "Time": [
                16624.35027340759,
                10502.110796366665,
                8901.600206323117,
                5521.044868641891,
                3966.4707436884214,
                3181.7025386058044,
                2746.817383680017,
                1902.1962411528186,
                1391.9288015491236,
                1096.2096402761374,
                863.3168407011585,
                705.3493254022893,
                576.2863034635078,
                462.26777232915106,
                399.0835527651652,
                384.6860015957856,
                350.9237535065666,
                297.4433442178547,
                350.9237535065666,
                364.0576930746889,
                391.81865220516534,
                506.7423884161905,
                631.7306014157969,
                817.0225485575226,
                1076.2542851272228,
                1317.2883502754992,
                1703.6602037564508,
                3487.812995310742,
                4191.219688147408,
                5129.870277811947,
                7407.656765517322
            ],
            "Temperature": [
                742.384105960265,
                738.4105960264901,
                736.4238410596026,
                732.4503311258278,
                726.4900662251656,
                720.5298013245033,
                718.5430463576159,
                710.5960264900663,
                704.635761589404,
                694.7019867549669,
                688.7417218543046,
                680.794701986755,
                674.8344370860927,
                666.8874172185431,
                662.9139072847682,
                658.9403973509934,
                654.9668874172186,
                647.0198675496689,
                633.1125827814569,
                627.1523178807947,
                621.1920529801324,
                601.3245033112582,
                591.3907284768212,
                583.4437086092715,
                573.5099337748345,
                567.5496688741722,
                561.5894039735099,
                549.6688741721855,
                547.682119205298,
                545.6953642384105,
                537.7483443708609
            ]
        }
    },
    "Pearlite": {
        "1": {
            "Time": [
                42428.685259992955,
                28847.380500793548,
                17566.322474314446,
                14090.816855117298,
                10123.231044170612,
                7972.522336639675,
                6513.730517913141,
                4854.787362590345,
                3487.812995310742,
                2902.4580898634717,
                2285.822762676349,
                2009.9788582396145,
                1867.5687391126316,
                1902.1962411528186,
                2047.2468556936194,
                2244.211739236358,
                2460.1265433717704,
                2696.8144331433487,
                2956.2739796475657,
                3618.350539855909,
                4766.411013365254,
                5623.413251903484,
                8120.344758216839,
                9234.758272715579,
                14090.816855117298,
                25366.194557578005,
                38000.31826965987
            ],
            "Temperature": [
                694.7019867549669,
                694.7019867549669,
                694.7019867549669,
                694.7019867549669,
                690.7284768211921,
                686.7549668874173,
                684.7682119205298,
                682.7814569536424,
                678.8079470198676,
                674.8344370860927,
                666.8874172185431,
                658.9403973509934,
                650.9933774834437,
                643.0463576158941,
                635.0993377483444,
                629.1390728476821,
                625.1655629139073,
                621.1920529801324,
                615.2317880794702,
                607.2847682119206,
                599.3377483443709,
                589.4039735099338,
                581.4569536423842,
                581.4569536423842,
                573.5099337748345,
                567.5496688741722,
                559.6026490066225
            ]
        },
        "99": {
            "Time": [
                29927.04452584212,
                22305.10414334496,
                17246.545863385363,
                12620.130034499114,
                9938.948163124207,
                8424.262963413923,
                7010.430382067976,
                6395.154835804979,
                7010.430382067976,
                7684.901367307655,
                8901.600206323117,
                11302.941747470484,
                14889.233487785465,
                19256.372040542865,
                23139.9119525971,
                30481.93644155694,
                40898.00537391985,
                57982.62492218874
            ],
            "Temperature": [
                668.8741721854304,
                668.8741721854304,
                668.8741721854304,
                662.9139072847682,
                658.9403973509934,
                654.9668874172186,
                649.0066225165563,
                645.0331125827814,
                631.1258278145696,
                629.1390728476821,
                623.1788079470199,
                615.2317880794702,
                605.2980132450332,
                599.3377483443709,
                593.3774834437086,
                591.3907284768212,
                585.4304635761589,
                575.4966887417219
            ]
        }
    },
    "Bainite": {
        "1": {
            "Time": [
                69.67630416856473,
                63.5611124082188,
                56.92711160586989,
                50.057376563384246,
                45.66405432338167,
                43.21537618848911,
                44.83278775895622,
                53.87446602856934,
                85.28076035548864,
                112.33935211892182,
                156.36837976169602,
                209.8014621894648,
                314.297137418192,
                565.7956113271273,
                929.148449227118,
                1417.737231732175,
                2415.3425010859482,
                3011.0876960681153,
                6513.730517913141,
                7972.522336639675,
                12620.130034499114,
                17566.322474314446
            ],
            "Temperature": [
                299.3377483443709,
                309.27152317880797,
                329.13907284768214,
                347.0198675496689,
                374.83443708609275,
                390.7284768211921,
                416.5562913907285,
                446.3576158940397,
                492.05298013245033,
                503.97350993377484,
                509.9337748344371,
                517.8807947019868,
                523.841059602649,
                527.8145695364238,
                531.7880794701987,
                531.7880794701987,
                533.7748344370862,
                533.7748344370862,
                533.7748344370862,
                533.7748344370862,
                533.7748344370862,
                537.7483443708609
            ]
        },
        "99": {
            "Time": [
                1018.5414872903901,
                895.6279940517356,
                863.3168407011585,
                759.1352339758099,
                718.4275509545213,
                718.4275509545213,
                1018.5414872903901,
                1366.5901869663157,
                2085.205857248752,
                2797.7474632885455,
                3823.374228940033,
                5321.86470836231,
                16321.721285632724,
                22718.673948329604,
                53874.46602856927,
                72284.06257515794,
                102479.8067736599
            ],
            "Temperature": [
                305.29801324503313,
                323.1788079470199,
                327.1523178807947,
                341.05960264900665,
                354.9668874172186,
                368.8741721854305,
                388.74172185430467,
                398.67549668874176,
                406.62251655629143,
                408.60927152317885,
                410.59602649006627,
                414.5695364238411,
                410.59602649006627,
                410.59602649006627,
                410.59602649006627,
                412.5827814569537,
                410.59602649006627
            ]
        }
    },
    "C": 0.4,
    "Si": 0.3,
    "Mn": 0.61,
    "P": 0.005,
    "S": 0.007,
    "Cr": 0.78,
    "Mo": 0.35,
    "Ni": 1.81,
    "V": 0.09,
    "Ms:": 300,
    "Mf:": "",
    "Ac1:": 705,
    "Ac3:": 785,
    "Austenitization Temp:": 860.0,
    "Austenitization Time:": 600.0,
    "Status": 1
}

File: Datenbank Stahlwissen/JSON files/40CrMnMoS8-6.json
{
    "Ferrite": {
        "1": {
            "Time": [
                187068.21403658006,
                30760.968147407115,
                13182.56738556408,
                7447.319739059897,
                3698.281797802666,
                2964.831389524341,
                1555.9656316050734,
                895.3647655495938,
                343.5579478998745,
                216.77041048196944,
                155.5965631605076,
                155.5965631605076,
                177.01089583174215
            ],
            "Temperature": [
                780.3921568627451,
                778.4313725490196,
                770.5882352941177,
                760.7843137254902,
                754.9019607843137,
                752.9411764705883,
                745.0980392156863,
                733.3333333333334,
                723.5294117647059,
                703.9215686274509,
                686.2745098039215,
                672.5490196078431,
                658.8235294117648
            ]
        }
    },
    "Pearlite": {
        "1": {
            "Time": [
                201372.42498623868,
                8165.823713585928,
                3250.8729738543466,
                1584.8931924611145,
                1096.4781961431854,
                744.7319739059889,
                413.04750199016127,
                270.39583641088456,
                187.0682140365803,
                183.65383433483464,
                208.92961308540396,
                363.0780547701015,
                608.135001278718,
                963.8290236239716,
                1555.9656316050734,
                4130.47501990161,
                14454.39770745928,
                29107.17118066606,
                64268.771731701956,
                131825.6738556407,
                224905.46058357836,
                597035.2865838368
            ],
            "Temperature": [
                741.1764705882352,
                739.2156862745098,
                727.4509803921569,
                719.6078431372549,
                717.6470588235294,
                713.7254901960785,
                703.9215686274509,
                690.1960784313726,
                676.4705882352941,
                662.7450980392157,
                647.0588235294117,
                633.3333333333334,
                617.6470588235294,
                609.8039215686274,
                601.9607843137255,
                580.3921568627451,
                552.9411764705883,
                549.0196078431372,
                535.2941176470588,
                527.4509803921569,
                521.5686274509803,
                515.686274509804
            ]
        },
        "99": {
            "Time": [
                197696.96401118624,
                71779.42912713627,
                41304.75019901614,
                18365.38343348347,
                7870.457896950987,
                3250.8729738543466,
                2167.7041048196947,
                2128.1390459827135,
                2249.0546058357804,
                3191.537855100763,
                5058.246620031143,
                7311.390834834179,
                12022.644346174142,
                20511.62178825566,
                32508.729738543443,
                61944.1075076781,
                111686.32477805624,
                187068.21403658006,
                280543.36379517155,
                575439.9373371565
            ],
            "Temperature": [
                721.5686274509804,
                719.6078431372549,
                713.7254901960785,
                713.7254901960785,
                707.843137254902,
                700.0,
                690.1960784313726,
                680.3921568627451,
                672.5490196078431,
                650.9803921568628,
                637.2549019607843,
                629.4117647058823,
                621.5686274509803,
                611.7647058823529,
                603.921568627451,
                592.156862745098,
                580.3921568627451,
                568.6274509803922,
                556.8627450980392,
                541.1764705882354
            ]
        }
    },
    "Bainite": {
        "1": {
            "Time": [
                48.75284901033864,
                48.75284901033864,
                55.4625712957911,
                66.68067692136219,
                81.65823713585925,
                136.7728825595849,
                246.60393372343412,
                608.135001278718,
                1472.3125024327194,
                2703.9583641088457,
                89536.47655495934,
                597035.2865838368
            ],
            "Temperature": [
                319.6078431372549,
                376.47058823529414,
                405.88235294117646,
                433.33333333333337,
                452.94117647058823,
                470.5882352941177,
                482.3529411764706,
                482.3529411764706,
                484.3137254901961,
                486.2745098039216,
                492.15686274509807,
                494.11764705882354
            ]
        },
        "99": {
            "Time": [
                1614.3585568264878,
                1472.3125024327194,
                1706.0823890031234,
                2167.7041048196947,
                4055.0853544838405,
                8472.274141405973,
                18030.17740859569,
                22908.676527677733,
                313328.5724315588,
                597035.2865838368
            ],
            "Temperature": [
                319.6078431372549,
                349.0196078431373,
                372.54901960784315,
                386.2745098039216,
                388.2352941176471,
                394.11764705882354,
                398.03921568627453,
                398.03921568627453,
                398.03921568627453,
                398.03921568627453
            ]
        }
    },
    "C": 0.4,
    "Mn": 1.5,
    "Cr": 1.9,
    "Mo": 0.17,
    "V": 0.08,
    "Ms:": 310,
    "Mf:": "",
    "Ac1:": 745,
    "Ac3:": 790,
    "Austenitization Temp:": 850.0,
    "Status": 1
}
