Repository: aserafeim/CCT_ML

File: Datenbank Stahlwissen/JSON files/40NiCrMo2-2.json
{
    "Ferrite": {
        "1": {
            "Time": [
                17.32231365583459,
                16.692450891792355,
                12.411771743253995,
                11.741000156312449,
                12.411771743253995,
                14.936977767553083,
                20.84658172193777,
                28.036331061624278,
                39.8598989184565,
                53.607125478260286,
                88.38543364730639,
                108.35589580780751,
                151.22537317542452,
                223.11330482837508,
                341.5954397943454,
                641.1660369488715,
                1181.370328873386,
                2619.5733468653366,
                4239.804627263876,
                7121.097251514101,
                12643.77257705273,
                19719.96619973957,
                36334.71146665888,
                54609.149852038325,
                65719.5180606037
            ],
            "Temperature": [
                563.8888888888889,
                567.8571428571429,
                587.6984126984127,
                603.5714285714286,
                621.4285714285714,
                635.3174603174602,
                655.1587301587301,
                671.031746031746,
                678.968253968254,
                680.952380952381,
                694.8412698412699,
                700.7936507936508,
                702.7777777777778,
                704.7619047619048,
                710.7142857142857,
                716.6666666666666,
                726.5873015873016,
                724.6031746031746,
                728.5714285714286,
                732.5396825396825,
                734.5238095238095,
                738.4920634920635,
                740.4761904761905,
                740.4761904761905,
                740.4761904761905
            ]
        }
    },
    "Pearlite": {
        "1": {
            "Time": [
                63329.86745620922,
                41363.94804042022,
                14662.898866229365,
                7254.204799258932,
                4239.804627263876,
                2769.2314124128393,
                757.454531932734,
                317.20533468784663,
                211.05555282944368,
                118.8685661665766,
                96.96057320500114,
                83.60880394314316,
                76.21448748681864,
                69.47412029513679,
                66.94794727299218,
                65.71951806060366,
                70.77273053139628,
                74.81602634424986,
                79.09031848729283
            ],
            "Temperature": [
                696.8253968253969,
                696.8253968253969,
                688.8888888888889,
                684.9206349206349,
                680.952380952381,
                676.984126984127,
                671.031746031746,
                661.1111111111111,
                653.1746031746031,
                645.2380952380952,
                639.2857142857142,
                633.3333333333333,
                625.3968253968254,
                615.4761904761905,
                605.5555555555555,
                595.6349206349206,
                581.7460317460318,
                561.9047619047619,
                553.968253968254
            ]
        },
        "99": {
            "Time": [
                63329.86745620922,
                26034.52137176049,
                18311.949603856978,
                12184.027897356229,
                8893.273777821802,
                6255.27847842142,
                4482.027644067338,
                3271.487824408671,
                2873.7239020419424,
                1984.2077033133507,
                1588.81154178957,
                1588.81154178957,
                1648.762787759437,
                1876.974813641774,
                2478.0032787611062,
                4565.805703480794,
                6612.646932204811,
                11106.479197496781,
                15500.600579092066,
                23732.042676542525,
                37013.879882778274,
                56669.73821565082,
                66947.94727299217
            ],
            "Temperature": [
                673.015873015873,
                673.015873015873,
                671.031746031746,
                667.063492063492,
                663.0952380952381,
                661.1111111111111,
                657.1428571428571,
                655.1587301587301,
                651.1904761904761,
                647.2222222222222,
                639.2857142857142,
                635.3174603174602,
                619.4444444444445,
                611.5079365079365,
                605.5555555555555,
                599.6031746031746,
                593.6507936507936,
                581.7460317460318,
                575.7936507936508,
                567.8571428571429,
                561.9047619047619,
                550.0,
                548.015873015873
            ]
        }
    },
    "Bainite": {
        "1": {
            "Time": [
                14.39384904410225,
                9.75609766884803,
                6.862164519607272,
                4.826653390783143,
                3.8648386470269473,
                2.9821592475623775,
                2.820993885164616,
                2.478003278761107,
                2.3878997264599127,
                2.5715067435658847,
                2.820993885164616,
                3.3949321512466017,
                3.5888870099752452,
                4.16200836806398,
                4.738089031981602
            ],
            "Temperature": [
                557.936507936508,
                555.952380952381,
                548.015873015873,
                536.1111111111111,
                522.2222222222222,
                500.39682539682536,
                488.4920634920635,
                444.8412698412698,
                426.984126984127,
                407.1428571428571,
                391.26984126984127,
                373.4126984126984,
                363.4920634920635,
                345.6349206349206,
                335.7142857142857
            ]
        },
        "99": {
            "Time": [
                341.5954397943454,
                388.87706691887155,
                467.9950794321958,
                690.4656713553654,
                1057.1307024964908,
                1842.5341655574812,
                3271.487824408671,
                5197.777614244537,
                10124.22830968687,
                14129.736022497811,
                38410.539057756374,
                63329.86745620922
            ],
            "Temperature": [
                341.66666666666663,
                365.4761904761905,
                377.38095238095235,
                395.23809523809524,
                409.1269841269841,
                417.06349206349205,
                425.0,
                432.93650793650795,
                436.90476190476187,
                440.87301587301585,
                440.87301587301585,
                442.85714285714283
            ]
        }
    },
    "C": 0.4,
    "Si": 0.275,
    "Mn": 0.85,
    "P": 0.0175,
    "S": 0.0175,
    "Cr": 0.5,
    "Mo": 0.225,
    "Ni": 0.55,
    "Ms:": 330,
    "Mf:": "",
    "Ac1:": 735,
    "Ac3:": 790,
    "Austenitization Temp:": 850.0,
    "Status": 1
}

File: Datenbank Stahlwissen/JSON files/41CrS4.json
{
    "Ferrite": {
        "1": {
            "Time": [
                6329.1047258655135,
                2958.972572558144,
                1409.2670200171374,
                778.5296690540468,
                399.3395110769149,
                270.52958425353245,
                193.75294934682526,
                128.84486478962114,
                82.56168036291058,
                44.77202230082129,
                33.90012833314498,
                26.148673623892165,
                19.078178716055127,
                15.271884028260475,
                14.71584601928056,
                14.991287262413168,
                16.14558150261836,
                17.714224633510838,
                19.435271149298266,
                22.54343722848953,
                27.13670084300312
            ],
            "Temperature": [
                785.9437751004016,
                785.9437751004016,
                779.9196787148594,
                775.9036144578313,
                775.9036144578313,
                775.9036144578313,
                773.8955823293172,
                767.871485943775,
                761.847389558233,
                747.7911646586346,
                739.7590361445783,
                731.7269076305221,
                717.6706827309237,
                691.566265060241,
                673.4939759036145,
                649.3975903614457,
                631.3253012048192,
                619.277108433735,
                611.2449799196787,
                595.1807228915662,
                579.1164658634539
            ]
        }
    },
    "Pearlite": {
        "1": {
            "Time": [
                14312.144026397498,
                4704.1723128590465,
                1827.0270041765389,
                919.9376411159687,
                600.5144883981757,
                302.3687557163225,
                107.03608144565466,
                50.977971520303925,
                29.226163671174387,
                17.388753713717453,
                17.388753713717453,
                20.54715408955503,
                28.162060654953947,
                39.32157206582563,
                44.77202230082129,
                56.97767162903239,
                90.58305839474032,
                128.84486478962114,
                242.04305032445617,
                370.7895763813021,
                547.337284952014,
                937.1564110828108,
                1333.0063392924978,
                2042.05349088643
            ],
            "Temperature": [
                739.7590361445783,
                737.7510040160643,
                733.7349397590361,
                733.7349397590361,
                733.7349397590361,
                727.710843373494,
                715.6626506024096,
                707.6305220883535,
                681.5261044176707,
                645.3815261044176,
                639.3574297188754,
                615.2610441767068,
                597.1887550200803,
                579.1164658634539,
                571.0843373493976,
                557.0281124497992,
                534.9397590361446,
                520.8835341365461,
                504.8192771084337,
                498.79518072289153,
                488.7550200803213,
                476.7068273092369,
                470.68273092369475,
                474.69879518072287
            ]
        },
        "99": {
            "Time": [
                19983.48095495163,
                8515.32723864604,
                4131.496436933465,
                1489.890539276869,
                838.474642229972,
                557.5819737033428,
                291.3597328220212,
                220.609474984474,
                155.09722477167256,
                144.00887634664252,
                126.47754375122798,
                136.2160203551271,
                173.35092943223313,
                286.006457576039,
                414.4285481839419,
                634.8696465998694,
                1028.2069543276302,
                1665.2387566325315,
                2458.1253571023503,
                3907.9257961558656,
                6816.431064347407,
                10250.339622716701,
                15702.65736354248
            ],
            "Temperature": [
                709.6385542168674,
                709.6385542168674,
                703.6144578313254,
                703.6144578313254,
                703.6144578313254,
                697.5903614457832,
                685.5421686746988,
                679.5180722891566,
                671.4859437751004,
                661.4457831325301,
                641.3654618473895,
                625.3012048192771,
                609.2369477911647,
                587.14859437751,
                577.1084337349398,
                563.0522088353414,
                553.0120481927711,
                540.9638554216867,
                534.9397590361446,
                530.9236947791164,
                524.8995983935743,
                524.8995983935743,
                524.8995983935743
            ]
        }
    },
    "Bainite": {
        "1": {
            "Time": [
                5.306793820656117,
                4.927395807636489,
                5.2092898597604576,
                6.629434896990015,
                8.436736721624847,
                10.345824348289248,
                11.779881986065252
            ],
            "Temperature": [
                494.77911646586347,
                474.69879518072287,
                460.6425702811245,
                428.5140562248996,
                386.3453815261044,
                366.26506024096386,
                350.2008032128514
            ]
        },
        "99": {
            "Time": [
                1409.2670200171374,
                954.6974703287524,
                838.474642229972,
                568.0184156030447,
                480.7056145453398,
                446.33858217713464,
                438.137815172879,
                480.7056145453398,
                537.2808261875962,
                578.6501997567339,
                793.1016603333051
            ],
            "Temperature": [
                474.69879518072287,
                458.63453815261045,
                450.6024096385542,
                430.52208835341366,
                406.42570281124495,
                386.3453815261044,
                362.24899598393574,
                346.18473895582326,
                332.1285140562249,
                330.12048192771084,
                308.0321285140562
            ]
        }
    },
    "C": 0.42,
    "Si": 0.25,
    "Mn": 0.7,
    "Cr": 1.05,
    "Ms:": 350,
    "Mf:": 220,
    "Ac1:": 750,
    "Ac3:": 795,
    "Austenitization Temp:": 850.0,
    "Status": 1
}

File: Datenbank Stahlwissen/JSON files/43CrMo4.json
{
    "Ferrite": {
        "1": {
            "Time": [
                32.83926608389778,
                36.0891828940797,
                38.191543720109514,
                44.41615741346408,
                62.38525681114846,
                82.80046712286479,
                125.41822663794918,
                287.75070307970515,
                909.9476200466966,
                1664.6060755636302,
                3346.4948726577663,
                8125.237525193879,
                16646.060755636303,
                33464.9487265777,
                54664.44184030686,
                87623.97501349729
            ],
            "Temperature": [
                572.7272727272727,
                623.2323232323232,
                643.4343434343434,
                667.6767676767677,
                695.959595959596,
                714.1414141414141,
                732.3232323232323,
                734.3434343434343,
                750.5050505050505,
                758.5858585858585,
                762.6262626262626,
                762.6262626262626,
                764.6464646464647,
                766.6666666666666,
                766.6666666666666,
                764.6464646464647
            ]
        }
    },
    "Pearlite": {
        "1": {
            "Time": [
                90994.76200466968,
                20877.19420479466,
                6855.9173557646045,
                3677.678581637517,
                1761.5770326037862,
                927.2847441516194,
                600.7427310761209,
                310.3153641797168,
                252.1386041677242,
                247.4244553588842,
                256.9425710948244,
                293.2331831045616,
                354.14435847257124,
                470.0360278907435,
                612.1886110964044,
                672.7734625702838,
                1352.5319749835337,
                2209.338675153079,
                3747.7489555614484,
                9629.562524599025,
                16029.428283467389,
                37477.489555614455,
                67277.34625702834,
                92728.4744151619
            ],
            "Temperature": [
                728.2828282828283,
                718.1818181818181,
                716.1616161616162,
                716.1616161616162,
                710.10101010101,
                702.0202020202021,
                693.939393939394,
                677.7777777777778,
                649.4949494949494,
                631.3131313131313,
                605.0505050505051,
                586.8686868686868,
                568.6868686868686,
                548.4848484848485,
                538.3838383838383,
                534.3434343434343,
                512.1212121212121,
                493.93939393939394,
                479.7979797979798,
                463.6363636363636,
                455.55555555555554,
                451.5151515151515,
                451.5151515151515,
                457.57575757575756
            ]
        },
        "99": {
            "Time": [
                87623.97501349729,
                22514.32942951669,
                10190.528814219355,
                4700.360278907431,
                2474.24455358884,
                1230.7332516733259,
                843.780546046376,
                698.6542336182581,
                725.5306062279813,
                892.934642191483,
                1119.902793272474,
                1795.1401509215925,
                3346.4948726577663,
                7119.656098863208,
                13024.291219623357,
                28237.07270992574,
                42770.816491538455,
                57848.89690095876,
                89293.46421914824
            ],
            "Temperature": [
                704.040404040404,
                695.959595959596,
                693.939393939394,
                691.9191919191919,
                683.8383838383838,
                677.7777777777778,
                663.6363636363636,
                639.3939393939394,
                615.1515151515151,
                592.9292929292928,
                576.7676767676767,
                560.6060606060605,
                546.4646464646464,
                530.3030303030303,
                518.1818181818181,
                514.1414141414141,
                512.1212121212121,
                514.1414141414141,
                520.2020202020201
            ]
        }
    },
    "Bainite": {
        "1": {
            "Time": [
                7.39354054836429,
                6.727734625702835,
                6.986542336182584,
                7.534408799720553,
                8.598569967363344,
                10.190528814219363
            ],
            "Temperature": [
                475.75757575757575,
                449.4949494949495,
                423.2323232323232,
                401.010101010101,
                366.66666666666663,
                336.3636363636364
            ]
        },
        "99": {
            "Time": [
                536.4239956225908,
                635.7387571164828,
                753.440879972055,
                981.3033437525332,
                1352.5319749835337,
                1972.7950393776196,
                3410.255242645636,
                5364.2399562259,
                7973.322752256319,
                12077.226551344607,
                20486.860481335993
            ],
            "Temperature": [
                336.3636363636364,
                366.66666666666663,
                388.88888888888886,
                411.1111111111111,
                425.25252525252523,
                433.3333333333333,
                443.4343434343434,
                449.4949494949495,
                453.5353535353535,
                453.5353535353535,
                457.57575757575756
            ]
        }
    },
    "C": 0.43,
    "Si": 0.2,
    "Mn": 0.75,
    "P": 0.025,
    "S": 0.015,
    "Cr": 1.05,
    "Mo": 0.225,
    "Cu": 0.15,
    "Al": 0.025,
    "Ms:": 330,
    "Mf:": 130,
    "Ac1:": 750,
    "Ac3:": 805,
    "Austenitization Temp:": 850.0,
    "Status": 1
}

File: Datenbank Stahlwissen/JSON files/45CrMoV6-7.json
{
    "Ferrite": {
        "1": {
            "Time": [
                34355.79478998749,
                9638.290236239702,
                6309.573444801934,
                3191.537855100763,
                1870.6821403658014,
                1000.0000000000007,
                731.1390834834178,
                666.8067692136227,
                744.7319739059889,
                981.7479430199849,
                1318.2567385564075,
                1499.684835502373,
                2376.840286624878,
                2910.717118066605,
                4786.300923226389
            ],
            "Temperature": [
                791.8032786885246,
                783.9344262295082,
                776.0655737704918,
                770.1639344262295,
                768.1967213114754,
                754.4262295081967,
                742.6229508196722,
                732.7868852459017,
                722.9508196721312,
                695.4098360655738,
                683.6065573770492,
                683.6065573770492,
                669.8360655737705,
                663.9344262295082,
                646.2295081967213
            ]
        }
    },
    "Pearlite": {
        "1": {
            "Time": [
                25118.864315095838,
                8472.274141405973,
                5345.643593969723,
                2703.9583641088457,
                1870.6821403658014,
                1294.1958414499861,
                1116.8632477805609,
                1318.2567385564075,
                1644.371723214932,
                2089.2961308540403,
                2754.2287033381667,
                5445.0265284242105,
                10764.652136298362,
                26061.535499988964,
                48752.84901033859,
                94623.71613657933,
                201372.42498623868,
                343557.9478998747
            ],
            "Temperature": [
                766.2295081967213,
                764.2622950819672,
                762.2950819672132,
                758.360655737705,
                750.4918032786885,
                738.688524590164,
                722.9508196721312,
                707.2131147540983,
                697.3770491803278,
                685.5737704918033,
                675.7377049180328,
                650.1639344262295,
                630.4918032786885,
                608.8524590163934,
                593.1147540983607,
                575.4098360655737,
                561.639344262295,
                551.8032786885246
            ]
        },
        "99": {
            "Time": [
                26546.05561975541,
                14454.39770745928,
                6668.067692136216,
                4613.175745603798,
                5445.0265284242105,
                6792.036326171842,
                8790.225168308856,
                13931.568029453028,
                21281.390459827137,
                32508.729738543443,
                50582.46620031139,
                152756.60582380733,
                413047.5019901619
            ],
            "Temperature": [
                756.3934426229508,
                752.4590163934427,
                744.5901639344263,
                720.983606557377,
                703.2786885245902,
                693.4426229508197,
                689.5081967213115,
                675.7377049180328,
                663.9344262295082,
                656.0655737704918,
                650.1639344262295,
                624.5901639344263,
                608.8524590163934
            ]
        }
    },
    "Bainite": {
        "1": {
            "Time": [
                134.27649611378646,
                78.70457896950991,
                74.47319739059894,
                183.65383433483464,
                319.1537855100762,
                1247.3835142429439,
                2167.7041048196947,
                5649.369748123027,
                20892.961308540405,
                73113.90834834175,
                197696.96401118624
            ],
            "Temperature": [
                313.7704918032787,
                345.2459016393443,
                382.62295081967216,
                421.9672131147541,
                443.60655737704917,
                469.1803278688525,
                473.11475409836066,
                473.11475409836066,
                471.1475409836066,
                473.11475409836066,
                477.04918032786884
            ]
        },
        "99": {
            "Time": [
                5754.399373371573,
                9289.66386779937,
                14190.575216890922,
                27039.583641088462,
                51522.864458175645,
                101859.13880541165,
                205116.21788255684
            ],
            "Temperature": [
                309.8360655737705,
                333.44262295081967,
                335.4098360655738,
                337.37704918032784,
                339.344262295082,
                343.27868852459017,
                345.2459016393443
            ]
        }
    },
    "C": 0.45,
    "Si": 0.2,
    "Mn": 0.7,
    "P": 0.0175,
    "S": 0.0175,
    "Cr": 1.4,
    "Mo": 0.7,
    "V": 0.3,
    "Ms:": 310,
    "Mf:": 80,
    "Ac1:": 781,
    "Ac3:": 840,
    "Austenitization Temp:": 950.0,
    "Status": 1
}

File: Datenbank Stahlwissen/JSON files/45CrVMoW5-8.json
{
    "Ferrite": {},
    "Pearlite": {
        "1": {
            "Time": [
                3966.3731936574736,
                1694.0088022878713,
                1170.2350250437908,
                954.8159797274034,
                684.4494289090603,
                558.4547018776937,
                423.16137934508833,
                281.708010667087,
                309.00096759191587,
                332.7272368549951,
                364.9631328868355,
                431.06042484139607,
                558.4547018776937,
                659.594625741874,
                1214.3317475937922,
                1602.5783712413847,
                1928.1488702019524,
                3005.4648049020607,
                5332.214733067252,
                7577.362638765367,
                11382.16559204332,
                18753.933404043,
                35827.529929086355,
                77905.1673922241,
                114879.08395619194,
                227734.96724789124,
                375229.6849840639,
                606921.5106410447,
                981675.3173311747
            ],
            "Temperature": [
                763.1728045325779,
                753.257790368272,
                751.2747875354107,
                747.3087818696883,
                741.3597733711049,
                735.4107648725212,
                727.4787535410765,
                721.5297450424929,
                705.6657223796034,
                695.7507082152974,
                687.8186968838527,
                679.8866855524079,
                671.9546742209632,
                666.0056657223796,
                652.1246458923513,
                642.2096317280453,
                638.243626062323,
                630.3116147308782,
                616.4305949008499,
                610.4815864022663,
                606.5155807365439,
                598.5835694050992,
                582.7195467422097,
                562.8895184135977,
                560.9065155807366,
                549.0084985835695,
                545.0424929178471,
                539.0934844192634,
                533.14447592068
            ]
        },
        "99": {
            "Time": [
                963686.4286572603,
                459886.4379394488,
                311871.65404930396,
                203815.37757266662,
                126009.01200671293,
                110707.41414516012,
                82349.81931268031,
                56887.923330489146,
                34526.50436497232,
                21346.03755069701,
                15021.276049021058,
                11382.16559204332,
                9816.753173311743,
                8949.674265472479,
                8466.635113189046,
                8624.679630538958,
                10000.0,
                13950.131878249616,
                20570.886693214965,
                31476.900981067716,
                65959.46257418748,
                108678.7359118636,
                179065.55296923788,
                368353.72007880744,
                495198.2673554653,
                831148.6711467121,
                981675.3173311747
            ],
            "Temperature": [
                763.1728045325779,
                763.1728045325779,
                763.1728045325779,
                763.1728045325779,
                755.2407932011331,
                753.257790368272,
                751.2747875354107,
                749.2917847025496,
                745.3257790368273,
                737.3937677053824,
                731.4447592067988,
                725.4957507082153,
                719.5467422096317,
                711.614730878187,
                703.6827195467422,
                699.7167138810198,
                689.8016997167139,
                673.9376770538244,
                664.0226628895184,
                656.0906515580737,
                642.2096317280453,
                628.328611898017,
                618.4135977337111,
                600.5665722379604,
                596.600566572238,
                582.7195467422097,
                578.7535410764872
            ]
        }
    },
    "Bainite": {
        "1": {
            "Time": [
                23.19860377736924,
                25.446173848637663,
                22.3561796240478,
                22.3561796240478,
                24.97988078772559,
                26.897931020215232,
                30.05464804902062,
                52.345035901617486,
                67.81492740831094,
                127.17966324154726,
                209.5487818634362,
                332.7272368549951,
                464.1588833612778,
                568.8792333048907,
                1356.844630958962,
                2640.5034969821822,
                3822.3400177176677,
                9636.864286572616,
                13694.500138392421,
                306156.7049554481,
                963686.4286572603
            ],
            "Temperature": [
                328.8951841359774,
                352.69121813031165,
                380.4532577903683,
                388.38526912181305,
                404.24929178470256,
                410.19830028328613,
                418.1303116147309,
                437.9603399433428,
                447.8753541076487,
                461.7563739376771,
                461.7563739376771,
                465.7223796033995,
                471.67138810198304,
                473.65439093484423,
                477.6203966005666,
                477.6203966005666,
                479.6033994334278,
                479.6033994334278,
                483.5694050991502,
                479.6033994334278,
                479.6033994334278
            ]
        },
        "99": {
            "Time": [
                1214.3317475937922,
                2038.1537757266672,
                2689.793102021521,
                5332.214733067252,
                8009.6669458060205,
                11382.16559204332,
                15878.271106907914,
                22150.39759399663,
                30333.8622916434,
                47282.321880432,
                68444.94289090594,
                90328.18693504985,
                154438.30272249808,
                236316.4619483149,
                419266.3038382151,
                678149.2740831093,
                946027.180659862
            ],
            "Temperature": [
                315.01416430594907,
                354.67422096317284,
                372.52124645892354,
                398.300283286119,
                410.19830028328613,
                416.1473087818697,
                422.09631728045326,
                424.07932011331445,
                424.07932011331445,
                424.07932011331445,
                426.06232294617564,
                428.04532577903683,
                432.0113314447592,
                432.0113314447592,
                426.06232294617564,
                424.07932011331445,
                426.06232294617564
            ]
        }
    },
    "C": 0.43,
    "Cr": 2.0,
    "Mo": 0.5,
    "W": 0.4,
    "V": 0.8,
    "Ms:": 320,
    "Mf:": 180,
    "Ac1:": 765,
    "Ac3:": 830,
    "Austenitization Temp:": 1050.0,
    "Status": 1
}

File: Datenbank Stahlwissen/JSON files/45WCrV7.json
{
    "Ferrite": {
        "1": {
            "Time": [
                182991.50931724222,
                34131.012453668285,
                2856.282144473295,
                503.10363891901017,
                257.98960640295536,
                166.33914894596174,
                122.57383947588959,
                105.22027863283417,
                99.36594543333437,
                111.4195309800488,
                132.29607552623239,
                186.51691863198548,
                234.51236467793643,
                377.8749183094684,
                795.3393796021585,
                1492.9083571151173,
                2802.2947434829985
            ],
            "Temperature": [
                797.1722365038561,
                788.9460154241646,
                774.5501285347044,
                770.4370179948586,
                760.1542416452442,
                745.758354755784,
                733.4190231362468,
                714.9100257069408,
                702.5706940874036,
                690.2313624678663,
                679.9485861182519,
                665.5526992287918,
                659.3830334190231,
                651.1568123393316,
                626.478149100257,
                616.1953727506427,
                603.8560411311055
            ]
        }
    },
    "Pearlite": {
        "1": {
            "Time": [
                186516.91863198526,
                9147.996017128818,
                3950.8003436535746,
                2405.5559896090745,
                874.9615133603927,
                512.7961446617293,
                392.5750113654806,
                306.32881105719196,
                248.32910557684275,
                234.51236467793643,
                248.32910557684275,
                377.8749183094684,
                503.10363891901017,
                709.2979902121605,
                874.9615133603927,
                1674.0055984025264,
                2271.7136687541156,
                3456.798247667895,
                5063.139456128327,
                8475.723795051543,
                12897.253542749379,
                17502.251599642597,
                23302.54283203008,
                42102.646167165265,
                97487.80144420866,
                197505.91676664504
            ],
            "Temperature": [
                778.6632390745501,
                762.2107969151671,
                758.0976863753214,
                751.9280205655527,
                756.0411311053984,
                753.9845758354757,
                749.8714652956298,
                745.758354755784,
                723.1362467866325,
                712.853470437018,
                700.5141388174807,
                675.8354755784062,
                665.5526992287918,
                655.2699228791773,
                647.0437017994859,
                630.5912596401029,
                620.3084832904884,
                605.9125964010283,
                593.5732647814909,
                589.4601542416453,
                581.2339331619537,
                577.120822622108,
                577.120822622108,
                570.9511568123394,
                560.6683804627249,
                560.6683804627249
            ]
        },
        "99": {
            "Time": [
                190110.2464577174,
                24675.456354257312,
                7558.803207293262,
                2646.378342531399,
                1674.0055984025264,
                891.8180193302654,
                620.6084429395165,
                553.4697923619602,
                466.13132272670424,
                457.32084205242006,
                564.1326234883982,
                1100.1108907722648,
                1987.6620295345929,
                8004.144439361869,
                14188.409083429793,
                27668.712472066818,
                45442.11783690726,
                95645.1567886675,
                132296.07552623245,
                182991.50931724222
            ],
            "Temperature": [
                760.1542416452442,
                749.8714652956298,
                737.5321336760926,
                741.6452442159383,
                735.4755784061697,
                731.3624678663239,
                729.3059125964011,
                725.1928020565553,
                712.853470437018,
                702.5706940874036,
                696.401028277635,
                677.8920308483291,
                663.496143958869,
                630.5912596401029,
                624.4215938303341,
                614.1388174807198,
                603.8560411311055,
                595.6298200514138,
                593.5732647814909,
                591.5167095115681
            ]
        }
    },
    "Bainite": {
        "1": {
            "Time": [
                23.30254283203008,
                21.590074634579295,
                22.42997188850245,
                26.632648952219537,
                31.62277660168378,
                40.52609952348328,
                76.07035966225023,
                107.24739208621821,
                160.1105279243169,
                268.02592010849054,
                423.713033510181,
                1058.9168972726911,
                1950.0926643269875,
                3591.274640395714,
                6245.6854834223695,
                8158.347688836973,
                20388.828141458398,
                32852.966106755695,
                57135.505926587066,
                92063.6942287867,
                115753.97445407289,
                190110.2464577174
            ],
            "Temperature": [
                338.56041131105405,
                381.7480719794345,
                402.31362467866325,
                433.16195372750644,
                449.6143958868895,
                470.17994858611826,
                486.6323907455013,
                498.9717223650386,
                507.1979434447301,
                511.31105398457584,
                515.4241645244216,
                523.6503856041131,
                527.763496143959,
                531.8766066838047,
                535.9897172236504,
                540.1028277634962,
                540.1028277634962,
                538.0462724935733,
                542.1593830334191,
                546.2724935732648,
                552.4421593830334,
                554.4987146529563
            ]
        },
        "99": {
            "Time": [
                1492.9083571151173,
                3523.394937246473,
                5677.323564207215,
                9686.967558720975,
                16216.03792484257,
                21590.07463457928,
                34788.56093597066,
                71837.89385000289,
                163195.12539355925,
                190110.2464577174
            ],
            "Temperature": [
                328.2776349614396,
                363.2390745501285,
                379.6915167095116,
                389.974293059126,
                398.2005141388175,
                402.31362467866325,
                408.4832904884319,
                412.5964010282777,
                420.82262210796915,
                420.82262210796915
            ]
        }
    },
    "C": 0.45,
    "Si": 1.0,
    "Mn": 0.3,
    "Cr": 1.1,
    "W": 2.0,
    "V": 0.2,
    "Ms:": 320,
    "Mf:": 110,
    "Ac1:": 775,
    "Ac3:": 860,
    "Austenitization Temp:": 900.0,
    "Status": 1
}
