Repository: aserafeim/CCT_ML

File: Datenbank Stahlwissen/JSON files/51CrV4.json
{
    "Ferrite": {
        "1": {
            "Time": [
                23456.881305224,
                9396.648314954686,
                4370.5947581375,
                2898.4256351332015,
                2149.970160802326,
                1452.6539259467806,
                1182.96793493893,
                861.2617008130054,
                560.5942625831896,
                351.51668661180923,
                176.17567573679733,
                135.65394633714897,
                64.2847720274848,
                50.431594871713585,
                36.716803466162254,
                28.804441533962958,
                23.456881305224027,
                19.828839491270713,
                21.768967843509827,
                23.456881305224027,
                27.235486360395925,
                31.62277660168378,
                37.408730733528984,
                52.35026915568302,
                86.66382194049764,
                119.03527392207181,
                212.33765999238622
            ],
            "Temperature": [
                772.0930232558139,
                772.0930232558139,
                770.0996677740864,
                762.126245847176,
                758.1395348837209,
                756.1461794019933,
                752.1594684385382,
                742.1926910299003,
                734.21926910299,
                736.2126245847176,
                730.2325581395348,
                720.265780730897,
                702.3255813953489,
                694.3521594684386,
                686.3787375415283,
                676.4119601328904,
                664.4518272425249,
                648.5049833887043,
                630.5647840531561,
                622.5913621262458,
                614.6179401993355,
                604.6511627906976,
                600.6644518272425,
                592.6910299003323,
                580.7308970099668,
                574.7508305647841,
                568.7707641196014
            ]
        }
    },
    "Pearlite": {
        "1": {
            "Time": [
                24349.300334543695,
                5366.976945540477,
                755.7503872394917,
                241.98240223162918,
                88.29699955494091,
                67.98802609533816,
                61.92868979659558,
                63.09573444801925,
                70.574636287199,
                80.42765483057629,
                160.47426876477357,
                241.98240223162918,
                275.7658862393489,
                540.0480875069829,
                1139.6113258491484
            ],
            "Temperature": [
                730.2325581395348,
                730.2325581395348,
                714.2857142857143,
                700.3322259136213,
                678.405315614618,
                672.4252491694352,
                648.5049833887043,
                634.5514950166113,
                622.5913621262458,
                612.624584717608,
                580.7308970099668,
                572.7574750830565,
                562.7906976744187,
                548.8372093023256,
                534.8837209302326
            ]
        },
        "99": {
            "Time": [
                2543.345761304648,
                1205.2609368708418,
                663.1650371466483,
                415.83296885774706,
                314.2659272411902,
                260.7451362831877,
                197.05823771683336,
                151.73336212695477,
                133.14483516026385,
                140.81491217648332,
                172.91705798904806,
                320.1882609885402,
                482.8183680584109,
                675.6623661254339,
                981.5035887666027,
                1718.4430149581913,
                2543.345761304648,
                4132.531914625695,
                7101.520602780341,
                19828.839491270694,
                23898.925662310503
            ],
            "Temperature": [
                552.8239202657808,
                558.8039867109635,
                568.7707641196014,
                582.7242524916944,
                594.6843853820599,
                600.6644518272425,
                612.624584717608,
                626.578073089701,
                634.5514950166113,
                650.4983388704319,
                662.4584717607974,
                676.4119601328904,
                680.3986710963455,
                686.3787375415283,
                694.3521594684386,
                704.3189368770765,
                708.3056478405316,
                714.2857142857143,
                714.2857142857143,
                714.2857142857143,
                714.2857142857143
            ]
        }
    },
    "Bainite": {
        "1": {
            "Time": [
                19.828839491270713,
                17.077820025399912,
                14.985653124037583,
                13.650078065460143,
                13.149793077803471,
                13.650078065460143,
                14.169396437702684,
                15.55578356212342,
                16.761941643240178,
                19.462077121759155,
                19.828839491270713,
                20.202513488706046,
                20.202513488706046
            ],
            "Temperature": [
                514.9501661129568,
                506.9767441860465,
                491.0299003322259,
                467.10963455149505,
                453.156146179402,
                431.2292358803987,
                423.25581395348837,
                389.36877076411963,
                379.40199335548175,
                347.50830564784053,
                339.5348837209302,
                311.6279069767442,
                295.6810631229236
            ]
        },
        "99": {
            "Time": [
                1205.2609368708418,
                1097.8437670592477,
                1018.8449756527527,
                999.9999999999989,
                1038.0450844128586,
                1077.5375972736988,
                1139.6113258491484,
                1205.2609368708418,
                1425.7850415526589,
                1750.8270317357233,
                2640.1075654845695,
                3835.1626199229577,
                4536.874404645238,
                6231.528628840914,
                10125.241847722224,
                16451.905877536617,
                23898.925662310503,
                36716.803466162215,
                63095.73444801929
            ],
            "Temperature": [
                307.64119601328906,
                323.58803986710967,
                337.54152823920265,
                347.50830564784053,
                359.468438538206,
                365.4485049833887,
                371.42857142857144,
                379.40199335548175,
                395.34883720930236,
                407.30897009966776,
                413.2890365448505,
                419.2691029900332,
                423.25581395348837,
                427.2425249169435,
                433.22259136212625,
                433.22259136212625,
                433.22259136212625,
                433.22259136212625,
                435.2159468438538
            ]
        }
    },
    "C": 0.5,
    "Si": 0.25,
    "Mn": 0.9,
    "Cr": 1.1,
    "V": 0.12,
    "Ms:": 290,
    "Mf:": 210,
    "Ac1:": 730,
    "Ac3:": 775,
    "Austenitization Temp:": 880.0,
    "Status": 1
}

File: Datenbank Stahlwissen/JSON files/56Mn4.json
{
    "Ferrite": {
        "1": {
            "Time": [
                461.3175745603796,
                109.64781961431851,
                35.645113342624434,
                20.511621788255656,
                12.246161992650489,
                8.016780633876792,
                4.965923214503362,
                3.499451670283573,
                2.0137242498623884,
                1.3931568029453032
            ],
            "Temperature": [
                715.1315789473684,
                697.3684210526316,
                687.5,
                677.6315789473684,
                661.8421052631579,
                646.0526315789474,
                634.2105263157895,
                622.3684210526316,
                584.8684210526316,
                547.3684210526316
            ]
        }
    },
    "Pearlite": {
        "1": {
            "Time": [
                3435.579478998746,
                1180.3206356517292,
                307.609681474071,
                103.75284158180128,
                58.6138164514029,
                37.6703798983909,
                16.749428760264376,
                13.931568029453036,
                9.28966386779937,
                6.918309709189367,
                3.981071705534973,
                2.805433637951714,
                1.9408858775927786,
                1.7060823890031238
            ],
            "Temperature": [
                705.2631578947369,
                699.3421052631579,
                687.5,
                675.6578947368421,
                667.7631578947369,
                661.8421052631579,
                642.1052631578948,
                636.1842105263158,
                622.3684210526316,
                614.4736842105264,
                590.7894736842105,
                576.9736842105264,
                555.2631578947369,
                543.421052631579
            ]
        },
        "99": {
            "Time": [
                3499.4516702835735,
                1706.0823890031234,
                1270.5741052085427,
                608.135001278718,
                398.10717055349727,
                205.1162178825567,
                164.43717232149316,
                81.65823713585925,
                34.355794789987456,
                29.107171180666064,
                26.546055619755403,
                23.33458062281003,
                21.67704104819696,
                18.706821403658015,
                19.054607179632477
            ],
            "Temperature": [
                681.578947368421,
                679.6052631578948,
                675.6578947368421,
                667.7631578947369,
                657.8947368421052,
                651.9736842105264,
                648.0263157894738,
                644.078947368421,
                618.421052631579,
                606.578947368421,
                598.6842105263158,
                590.7894736842105,
                582.8947368421052,
                565.1315789473684,
                529.6052631578948
            ]
        }
    },
    "Bainite": {
        "1": {
            "Time": [
                1.6143585568264867,
                1.3182567385564072,
                1.076465213629835,
                1.0568175092136587,
                1.018591388054117,
                1.1168632477805611,
                1.2022644346174132,
                1.3677288255958493,
                1.7378008287493758,
                6.918309709189367,
                12.473835142429436,
                24.660393372343396,
                33.11311214825912,
                53.45643593969716,
                127.05741052085425
            ],
            "Temperature": [
                537.5,
                523.6842105263158,
                500.0,
                496.0526315789474,
                470.39473684210526,
                452.63157894736844,
                438.8157894736842,
                428.94736842105266,
                415.13157894736844,
                363.8157894736842,
                348.0263157894737,
                326.3157894736842,
                318.42105263157896,
                302.63157894736844,
                280.92105263157896
            ]
        },
        "99": {
            "Time": [
                19.408858775927783,
                25.585858869056466,
                38.37072454922788,
                52.480746024977265,
                60.8135001278718,
                96.38290236239705,
                136.7728825595849,
                280.5433637951714,
                428.54852039743963,
                619.4410750767812,
                928.9663867799368,
                1905.460717963247,
                2376.840286624878
            ],
            "Temperature": [
                533.5526315789474,
                503.94736842105266,
                466.44736842105266,
                452.63157894736844,
                446.7105263157895,
                428.94736842105266,
                411.1842105263158,
                381.5789473684211,
                361.8421052631579,
                342.10526315789474,
                320.39473684210526,
                300.65789473684214,
                288.8157894736842
            ]
        }
    },
    "C": 0.64,
    "Si": 0.18,
    "Mn": 0.92,
    "P": 0.017,
    "S": 0.005,
    "Cu": 0.16,
    "Ms:": 250,
    "Mf:": "",
    "Ac1:": 725,
    "Ac3:": 750,
    "Austenitization Temp:": 830.0,
    "Austenitization Time:": 1200.0,
    "Status": 1
}

File: Datenbank Stahlwissen/JSON files/59CrV4.json
{
    "Ferrite": {},
    "Pearlite": {
        "1": {
            "Time": [
                9695.655615935917,
                5768.645159707222,
                2551.005584823911,
                2080.2752656546695,
                1214.9649753136505,
                1107.3764975659235,
                807.9464002800614,
                547.337284952014,
                414.4285481839419,
                308.02828938158706,
                228.94520050591217,
                160.9575709554637,
                111.08043808937565,
                95.76527358133059,
                56.97767162903239,
                46.46373245500039,
                32.66584971842762,
                31.476510275732785,
                33.90012833314498,
                37.193735530726414,
                42.349241628612056,
                52.904173367540324,
                67.3267916666302,
                97.55774313895012,
                128.84486478962114,
                224.73869378419127,
                313.7937543664822,
                446.33858217713464,
                498.86906858441137,
                722.8703350949565
            ],
            "Temperature": [
                728.0,
                724.0,
                724.0,
                722.0,
                714.0,
                714.0,
                708.0,
                704.0,
                698.0,
                696.0,
                692.0,
                682.0,
                670.0,
                666.0,
                658.0,
                644.0,
                620.0,
                614.0,
                602.0,
                594.0,
                584.0,
                564.0,
                552.0,
                534.0,
                528.0,
                512.0,
                496.0,
                486.0,
                484.0,
                476.0
            ]
        },
        "99": {
            "Time": [
                89747.04009584329,
                41187.468583409085,
                29498.413403416973,
                20357.51822261104,
                12569.814223918605,
                8358.871540130116,
                5066.382636136651,
                3561.8682586116693,
                2240.4516211039477,
                1489.890539276869,
                854.1686429342734,
                557.5819737033428,
                384.79985465761996,
                208.67147565740765,
                144.00887634664252,
                119.63337338049732,
                109.03951035451966,
                105.06946238103608,
                109.03951035451966,
                119.63337338049732,
                149.45024946065232,
                190.19304469724244,
                344.28075895186186,
                658.8581861506809,
                919.9376411159687,
                1665.2387566325315,
                2504.1348833809575,
                3981.0717055349664,
                6816.431064347407,
                9170.9876241071,
                14049.18096835458,
                19616.31603175327
            ],
            "Temperature": [
                724.0,
                720.0,
                716.0,
                712.0,
                708.0,
                702.0,
                696.0,
                694.0,
                686.0,
                682.0,
                676.0,
                668.0,
                660.0,
                648.0,
                642.0,
                636.0,
                626.0,
                614.0,
                606.0,
                598.0,
                580.0,
                568.0,
                550.0,
                528.0,
                518.0,
                500.0,
                492.0,
                482.0,
                470.0,
                464.0,
                456.0,
                450.0
            ]
        }
    },
    "Bainite": {
        "1": {
            "Time": [
                30.33047380302472,
                34.53464798483218,
                37.193735530726414,
                43.141906062897704,
                49.12190125853853,
                52.904173367540324,
                63.6834885235248,
                66.08976812968,
                67.3267916666302
            ],
            "Temperature": [
                466.0,
                434.0,
                406.0,
                374.0,
                356.0,
                326.0,
                294.0,
                280.0,
                272.0
            ]
        },
        "99": {
            "Time": [
                3128.254035051852,
                1728.1597767017117,
                1284.472563794582,
                954.6974703287524,
                671.1902476307805,
                480.7056145453398,
                370.7895763813021,
                344.28075895186186,
                399.3395110769149,
                508.2065620748477,
                696.55116051682,
                990.7706991383114,
                1237.7058671879274,
                1827.0270041765389,
                2042.05349088643
            ],
            "Temperature": [
                446.0,
                442.0,
                434.0,
                432.0,
                426.0,
                418.0,
                406.0,
                386.0,
                350.0,
                328.0,
                304.0,
                280.0,
                266.0,
                258.0,
                258.0
            ]
        }
    },
    "C": 0.58,
    "Si": 0.25,
    "Mn": 0.95,
    "Cr": 1.1,
    "V": 0.12,
    "Ms:": 270,
    "Mf:": 190,
    "Ac1:": 745,
    "Ac3:": 780,
    "Austenitization Temp:": 840.0,
    "Status": 1
}

File: Datenbank Stahlwissen/JSON files/60MnSiCr4.json
{
    "Ferrite": {
        "1": {
            "Time": [
                5356.228060914106,
                228.94520050591217,
                64.87547294786287,
                40.80733704412151,
                28.162060654953947,
                15.848931924611131,
                9.969140531071059,
                7.1398859598948725,
                5.306793820656117,
                4.491061407077095,
                4.169982459641462,
                4.408545241834121,
                5.406122794681451,
                7.273525511575547
            ],
            "Temperature": [
                763.1728045325779,
                747.3087818696883,
                731.4447592067988,
                725.4957507082153,
                715.5807365439093,
                699.7167138810198,
                687.8186968838527,
                671.9546742209632,
                656.0906515580737,
                636.2606232294618,
                620.3966005665723,
                594.6175637393768,
                580.7365439093485,
                568.8385269121814
            ]
        }
    },
    "Pearlite": {
        "1": {
            "Time": [
                5456.48231158151,
                446.33858217713464,
                126.47754375122798,
                60.23733806605877,
                42.349241628612056,
                28.68917904052371,
                16.14558150261836,
                8.919398556396892,
                7.689640567018715,
                5.93136107025939,
                5.715404597963965,
                5.61039305893382,
                6.155477454443278,
                7.1398859598948725,
                8.281724999822059,
                8.755518685151355,
                14.991287262413168,
                22.965390024581687,
                37.88990269215949,
                52.904173367540324,
                105.06946238103608,
                173.35092943223313,
                286.006457576039,
                696.55116051682,
                1284.472563794582,
                2696.947443235694,
                4792.221825477371,
                10250.339622716701
            ],
            "Temperature": [
                731.4447592067988,
                717.5637393767705,
                707.6487252124646,
                691.7847025495751,
                687.8186968838527,
                685.8356940509915,
                675.9206798866855,
                658.0736543909348,
                650.1416430594901,
                640.2266288951841,
                630.3116147308782,
                608.4985835694051,
                586.685552407932,
                570.8215297450424,
                562.8895184135977,
                562.8895184135977,
                545.0424929178471,
                533.14447592068,
                519.2634560906515,
                511.3314447592068,
                503.39943342776206,
                495.4674220963173,
                495.4674220963173,
                489.51841359773374,
                483.5694050991502,
                475.6373937677054,
                479.6033994334278,
                485.55240793201136
            ]
        },
        "99": {
            "Time": [
                6098.666701068878,
                508.2065620748477,
                246.57344827681518,
                163.97026580002063,
                105.06946238103608,
                73.86800600788887,
                66.08976812968,
                54.90315672109497,
                55.93079683905688,
                63.6834885235248,
                85.6812721489948,
                224.73869378419127,
                302.3687557163225,
                508.2065620748477,
                1028.2069543276302,
                1861.2240587398896,
                2696.947443235694,
                3696.4533944015116,
                6212.81741557031
            ],
            "Temperature": [
                713.5977337110481,
                699.7167138810198,
                685.8356940509915,
                677.9036827195467,
                662.0396600566572,
                650.1416430594901,
                646.1756373937677,
                630.3116147308782,
                616.4305949008499,
                600.5665722379604,
                578.7535410764872,
                552.9745042492918,
                549.0084985835695,
                539.0934844192634,
                529.1784702549576,
                519.2634560906515,
                513.3144475920681,
                509.34844192634563,
                501.4164305949009
            ]
        }
    },
    "Bainite": {
        "1": {
            "Time": [
                9.086345820125413,
                33.90012833314498,
                61.364819779184586
            ],
            "Temperature": [
                455.8073654390935,
                344.7592067988669,
                301.13314447592074
            ]
        },
        "99": {
            "Time": [
                3070.777304390463,
                1728.1597767017117,
                1308.5144516532728,
                696.55116051682,
                547.337284952014,
                547.337284952014,
                658.8581861506809,
                1067.0577378268981,
                1634.6426226774793,
                2458.1253571023503,
                4881.919389263184,
                10062.00580996324
            ],
            "Temperature": [
                305.0991501416431,
                330.8781869688386,
                348.7252124645893,
                390.36827195467424,
                414.1643059490085,
                430.028328611898,
                445.89235127478753,
                451.8413597733711,
                453.8243626062323,
                461.7563739376771,
                471.67138810198304,
                467.70538243626066
            ]
        }
    },
    "C": 0.615,
    "Si": 0.9,
    "Mn": 1.0,
    "P": 0.015,
    "S": 0.015,
    "Cr": 0.3,
    "Ms:": 300,
    "Mf:": "",
    "Ac1:": 740,
    "Ac3:": 815,
    "Austenitization Temp:": 850.0,
    "Austenitization Time:": 600.0,
    "Status": 1
}

File: Datenbank Stahlwissen/JSON files/60NiCrMoV12-4.json
{
    "Ferrite": {},
    "Pearlite": {
        "1": {
            "Time": [
                46034.90468901619,
                24505.397127942546,
                17879.237495534686,
                13537.660674002776,
                8674.711369005958,
                4532.896876121828,
                3628.5368972846486,
                2504.1348833809575,
                1517.7773017322697,
                1462.5161520687186,
                1931.5503803479942,
                3070.777304390463,
                4704.1723128590465,
                7906.541907288507,
                15702.65736354248,
                31186.004092322015,
                57508.43427100406,
                106048.21324693652,
                191964.74508446406
            ],
            "Temperature": [
                706.7988668555241,
                706.7988668555241,
                696.8838526912182,
                690.9348441926346,
                686.9688385269121,
                677.0538243626063,
                669.1218130311615,
                651.2747875354107,
                631.4447592067988,
                625.4957507082153,
                605.6657223796034,
                585.8356940509915,
                573.9376770538244,
                564.0226628895184,
                540.2266288951841,
                524.3626062322946,
                512.4645892351275,
                504.53257790368275,
                494.6175637393768
            ]
        },
        "99": {
            "Time": [
                61936.44990970603,
                25431.33317065669,
                14852.928161964344,
                8205.290468144925,
                7906.541907288507,
                9342.643961678745,
                40430.713853177025,
                64276.71768948271,
                93138.13058573788,
                191964.74508446406
            ],
            "Temperature": [
                675.070821529745,
                667.1388101983002,
                663.1728045325779,
                637.3937677053824,
                627.4787535410765,
                609.6317280453258,
                585.8356940509915,
                573.9376770538244,
                571.9546742209632,
                554.1076487252125
            ]
        }
    },
    "Bainite": {
        "1": {
            "Time": [
                188437.69586593084,
                93138.13058573788,
                26392.255692093084,
                9342.643961678745,
                4367.857451434862,
                2282.38687775768,
                1028.2069543276302,
                886.4433915914674,
                870.1563933188905,
                954.6974703287524,
                1489.890539276869,
                2119.2124497268037,
                4973.295851322525,
                7206.395956304045,
                9170.9876241071,
                15702.65736354248
            ],
            "Temperature": [
                437.1104815864023,
                431.1614730878187,
                425.21246458923514,
                413.314447592068,
                407.36543909348444,
                399.4334277620397,
                371.67138810198304,
                355.8073654390935,
                333.9943342776204,
                314.1643059490085,
                284.4192634560907,
                264.5892351274788,
                232.86118980169977,
                220.96317280453263,
                209.0651558073655,
                195.18413597733718
            ]
        },
        "99": {
            "Time": [
                108033.15190764659,
                98466.52027941225,
                89747.04009584329,
                106048.21324693652,
                125310.24444770052,
                195557.81122245025,
                210615.3076982311
            ],
            "Temperature": [
                199.15014164305956,
                222.94617563739382,
                250.70821529745047,
                270.53824362606235,
                284.4192634560907,
                310.19830028328613,
                314.1643059490085
            ]
        }
    },
    "C": 0.58,
    "Cr": 1.0,
    "Mo": 0.3,
    "Ni": 3.0,
    "V": 0.1,
    "Ms:": 190,
    "Mf:": 50,
    "Ac1:": 710,
    "Ac3:": 770,
    "Austenitization Temp:": 860.0,
    "Status": 1
}

File: Datenbank Stahlwissen/JSON files/65Si7.json
{
    "Ferrite": {
        "1": {
            "Time": [
                8725.305042289501,
                990.7459711044243,
                219.71379987685867,
                46.94632652406364,
                27.892744693382944,
                14.549675166338996,
                8.644560817305443,
                7.177764957187703,
                3.885993043761008,
                2.8328313944494523,
                1.9897050145794795,
                1.9897050145794795,
                2.1433355875486915,
                2.6791351136491244,
                3.1671814674759107,
                3.9589260450427264,
                5.0414701548324246,
                6.420029329391467,
                9.312031031080078,
                12.080908533646584,
                18.87593525968126,
                31.770119071799588,
                38.980545630327455
            ],
            "Temperature": [
                756.0,
                748.0,
                728.0,
                710.0,
                704.0,
                692.0,
                674.0,
                670.0,
                652.0,
                640.0,
                600.0,
                580.0,
                568.0,
                534.0,
                526.0,
                522.0,
                512.0,
                508.0,
                498.0,
                492.0,
                486.0,
                480.0,
                486.0
            ]
        }
    },
    "Pearlite": {
        "1": {
            "Time": [
                9575.412007558141,
                3995.9042585149778,
                2203.957574104001,
                1087.2744072754872,
                695.8734751186981,
                362.98805051804203,
                228.03844735924378,
                128.13612953784252,
                77.5597871117067,
                54.47592032771556,
                31.770119071799588,
                18.87593525968126,
                11.639889460002781,
                8.328987183659626,
                7.177764957187703,
                5.136089353869455,
                4.1089241960568375,
                3.6074518104909687,
                3.2871815277554957,
                3.2871815277554957,
                3.6074518104909687,
                4.033227865726862,
                5.232484382684595,
                6.185663231864232,
                9.664850816283458,
                12.773964550437531,
                19.23020213432177,
                32.973844290217166,
                46.94632652406364,
                82.00922706641587,
                138.02987099937087,
                163.1741703358347,
                223.83742713701503,
                330.7618998509901
            ],
            "Temperature": [
                732.0,
                730.0,
                728.0,
                722.0,
                720.0,
                714.0,
                710.0,
                700.0,
                690.0,
                686.0,
                676.0,
                664.0,
                656.0,
                644.0,
                640.0,
                626.0,
                612.0,
                600.0,
                578.0,
                572.0,
                558.0,
                552.0,
                536.0,
                530.0,
                520.0,
                514.0,
                510.0,
                496.0,
                494.0,
                488.0,
                486.0,
                486.0,
                486.0,
                482.0
            ]
        },
        "99": {
            "Time": [
                11111.18633236218,
                6128.420925578253,
                3443.5953527837773,
                1899.329305436781,
                1107.6805646840075,
                453.729242227606,
                223.83742713701503,
                151.47812916146097,
                89.99939071199121,
                65.608223334208,
                56.53993648537564,
                27.892744693382944,
                23.159946427718367,
                22.7332841503029,
                26.874507332194536,
                32.36638625727591,
                48.72505694120083,
                79.01544284477858,
                114.60917356507707,
                169.3566106151335,
                295.84433465770684,
                470.92040635162283,
                683.0538011780095
            ],
            "Temperature": [
                690.0,
                686.0,
                680.0,
                676.0,
                674.0,
                662.0,
                652.0,
                648.0,
                642.0,
                634.0,
                630.0,
                602.0,
                582.0,
                564.0,
                548.0,
                536.0,
                518.0,
                512.0,
                506.0,
                504.0,
                492.0,
                486.0,
                486.0
            ]
        }
    },
    "Bainite": {
        "1": {
            "Time": [
                47.827423441632384,
                28.41624063420538,
                21.499881685502256,
                11.85834895371403,
                10.411100414936351,
                8.48530708081347,
                7.877095004170819,
                8.024933709378429,
                9.486800868153143,
                11.639889460002781,
                14.28163492878923,
                27.892744693382944,
                31.18483657128779,
                55.498333986809186,
                73.35175311360452,
                125.77555184745607
            ],
            "Temperature": [
                484.0,
                482.0,
                470.0,
                444.0,
                434.0,
                418.0,
                400.0,
                380.0,
                352.0,
                332.0,
                316.0,
                288.0,
                286.0,
                266.0,
                262.0,
                254.0
            ]
        },
        "99": {
            "Time": [
                8564.563801712524,
                5184.0628210115765,
                4551.375473732019,
                3080.065075311422,
                2245.3218376955265,
                1698.8226724903043,
                1384.5829429565224,
                954.5783377533488,
                807.482731781065,
                749.6037717773496,
                588.6429562033691,
                556.7059220173472,
                556.7059220173472,
                822.6377097876533,
                1149.649026515952,
                1667.5262464544373,
                2557.44434340381,
                2912.955042703796,
                4902.799637969373,
                6851.738941616481,
                9755.125025146128,
                10705.567409767553
            ],
            "Temperature": [
                476.0,
                472.0,
                472.0,
                462.0,
                452.0,
                444.0,
                436.0,
                416.0,
                408.0,
                404.0,
                386.0,
                366.0,
                342.0,
                312.0,
                288.0,
                274.0,
                268.0,
                266.0,
                264.0,
                256.0,
                252.0,
                252.0
            ]
        }
    },
    "C": 0.65,
    "Si": 1.65,
    "Mn": 0.85,
    "P": 0.0175,
    "S": 0.0175,
    "Ms:": 250,
    "Mf:": "",
    "Ac1:": 745,
    "Ac3:": 785,
    "Austenitization Temp:": 850.0,
    "Status": 1
}
