Repository: aserafeim/CCT_ML

File: Datenbank Stahlwissen/JSON files/90MnCrV8.json
{
    "Ferrite": {},
    "Pearlite": {
        "1": {
            "Time": [
                1018.591388054117,
                619.4410750767812,
                452.8975799036209,
                363.0780547701015,
                260.6153549998895,
                190.5460717963248,
                134.27649611378646,
                94.62371613657936,
                71.77942912713624,
                54.45026528424211,
                36.982817978026624,
                27.54228703338167,
                21.281390459827122,
                19.769696401118615,
                22.080047330189004,
                25.585858869056466,
                28.054336379517146,
                39.08408957924022,
                51.522864458175654,
                70.46930689671473,
                118.032063565173,
                183.65383433483464,
                280.5433637951714
            ],
            "Temperature": [
                730.9859154929577,
                721.1267605633802,
                717.1830985915493,
                713.2394366197183,
                709.2957746478874,
                703.3802816901408,
                695.4929577464789,
                685.6338028169014,
                679.7183098591549,
                671.830985915493,
                658.0281690140845,
                650.1408450704225,
                638.3098591549295,
                608.7323943661972,
                589.0140845070423,
                583.0985915492957,
                577.1830985915493,
                557.4647887323944,
                547.6056338028169,
                533.8028169014085,
                510.14084507042253,
                496.3380281690141,
                488.4507042253521
            ]
        },
        "99": {
            "Time": [
                296483.1389524347,
                285759.05433749495,
                136772.88255958498,
                92896.63867799364,
                51522.864458175645,
                18706.821403658018,
                10764.652136298362,
                7870.457896950987,
                5058.246620031143,
                2964.831389524341,
                1940.8858775927783,
                1158.7773561551262,
                787.0457896950992,
                597.035286583837,
                265.46055619755396,
                201.3724249862389,
                155.5965631605076,
                136.7728825595849,
                131.82567385564073,
                149.96848355023727,
                190.5460717963248,
                265.46055619755396,
                436.5158322401662,
                554.6257129579111,
                717.7942912713619,
                981.7479430199849,
                1706.0823890031234,
                2089.2961308540403,
                2606.153549998898,
                3698.281797802666
            ],
            "Temperature": [
                715.2112676056338,
                715.2112676056338,
                713.2394366197183,
                713.2394366197183,
                705.3521126760563,
                703.3802816901408,
                703.3802816901408,
                703.3802816901408,
                701.4084507042253,
                697.4647887323944,
                693.5211267605633,
                687.6056338028169,
                683.661971830986,
                679.7183098591549,
                660.0,
                654.0845070422536,
                638.3098591549295,
                618.5915492957747,
                598.8732394366198,
                585.0704225352113,
                573.2394366197183,
                561.4084507042253,
                535.7746478873239,
                523.943661971831,
                512.112676056338,
                504.22535211267603,
                490.4225352112676,
                488.4507042253521,
                484.50704225352115,
                478.59154929577466
            ]
        }
    },
    "Bainite": {
        "1": {
            "Time": [
                291071.7118066604,
                69183.09709189371,
                15848.931924611134,
                10964.781961431845,
                6081.350012787188,
                3133.2857243155863,
                1644.371723214932,
                619.4410750767812,
                444.6312674691091,
                255.8585886905647,
                177.01089583174215,
                131.82567385564073,
                127.05741052085425,
                129.41958414499874,
                190.5460717963248,
                251.1886431509581,
                390.8408957924019,
                744.7319739059889,
                963.8290236239716,
                1294.1958414499861,
                1472.3125024327194,
                1940.8858775927783,
                2421.02904673618
            ],
            "Temperature": [
                176.90140845070425,
                194.64788732394368,
                224.2253521126761,
                232.11267605633805,
                251.830985915493,
                271.54929577464793,
                291.2676056338028,
                334.6478873239437,
                352.3943661971831,
                378.0281690140845,
                393.80281690140845,
                427.32394366197184,
                439.15492957746477,
                452.9577464788732,
                470.70422535211264,
                478.59154929577466,
                484.50704225352115,
                482.53521126760563,
                480.5633802816901,
                480.5633802816901,
                480.5633802816901,
                480.5633802816901,
                478.59154929577466
            ]
        },
        "99": {
            "Time": [
                280543.36379517155,
                147231.25024327185,
                118032.06356517298,
                86297.8547766971,
                31332.857243155842,
                16143.585568264865,
                10185.913880541173,
                6309.573444801934,
                4875.284901033863,
                4130.47501990161,
                4365.1583224016595,
                4965.923214503361,
                7870.457896950987,
                11168.63247780563,
                15559.656316050767,
                20137.24249862388,
                28054.336379517128,
                44463.12674691093,
                59703.528658383715,
                86297.8547766971,
                131825.6738556407,
                197696.96401118624,
                325087.2973854342
            ],
            "Temperature": [
                423.38028169014086,
                423.38028169014086,
                423.38028169014086,
                419.4366197183098,
                415.49295774647885,
                417.46478873239437,
                417.46478873239437,
                413.5211267605634,
                405.6338028169014,
                391.83098591549293,
                376.056338028169,
                366.19718309859155,
                340.5633802816901,
                324.7887323943662,
                312.9577464788732,
                303.09859154929575,
                291.2676056338028,
                271.54929577464793,
                263.66197183098586,
                253.8028169014084,
                240.0,
                226.1971830985915,
                212.3943661971831
            ]
        }
    },
    "C": 0.9,
    "Mn": 2.0,
    "Cr": 0.4,
    "V": 0.2,
    "Ms:": 160,
    "Mf:": "",
    "Ac1:": 725,
    "Ac3:": 770,
    "Austenitization Temp:": 820.0,
    "Status": 1
}

File: Datenbank Stahlwissen/JSON files/ASM.json
{
    "Ferrite": {
        "1": {
            "Time": [
                12.307645150940166,
                12.080908533646584,
                10.606497779614019,
                8.972091092984247,
                8.175547077421246,
                7.312478513009147,
                6.663275229392786,
                6.420029329391467,
                6.301756847920012,
                6.9157373751200515,
                8.024933709378429,
                9.664850816283458,
                12.080908533646584,
                15.967250843218162,
                20.715018702889353,
                27.892744693382944,
                49.63953738424998,
                68.0940268272475,
                108.39101184988787,
                172.53512528563493,
                336.96969739311544,
                536.3831185347847,
                990.7459711044243,
                1667.5262464544373,
                3574.068347197285,
                5481.461474392486,
                11532.173586598597,
                29219.96403043252,
                53971.798586889796,
                103467.7119190695,
                177415.0993345642,
                327701.01967221324,
                457967.28471357404,
                551554.14932866
            ],
            "Temperature": [
                940.0,
                938.0,
                918.0,
                896.0,
                878.0,
                858.0,
                834.0,
                814.0,
                780.0,
                758.0,
                738.0,
                718.0,
                696.0,
                672.0,
                652.0,
                636.0,
                614.0,
                602.0,
                582.0,
                572.0,
                550.0,
                538.0,
                526.0,
                518.0,
                508.0,
                506.0,
                496.0,
                478.0,
                474.0,
                470.0,
                466.0,
                460.0,
                458.0,
                458.0
            ]
        }
    },
    "Pearlite": {
        "1": {
            "Time": [
                7519.304255406591,
                5481.461474392486,
                3922.2900290264547,
                3080.065075311422,
                2084.3810674170104,
                1519.4829376380408,
                1149.649026515952,
                1009.3404658363238,
                972.4940319779283,
                1087.2744072754872,
                1309.461900027899,
                1730.706475357391,
                2654.342319892263,
                4551.375473732019,
                6360.618192466829,
                9055.894603318644,
                13888.804735135058,
                20908.506627382532,
                43988.36496251142,
                71334.14213809873,
                101561.58619705461,
                247940.36768854415,
                321663.9736107685,
                640016.4213029081
            ],
            "Temperature": [
                798.0,
                798.0,
                790.0,
                786.0,
                776.0,
                768.0,
                760.0,
                750.0,
                738.0,
                716.0,
                704.0,
                690.0,
                678.0,
                668.0,
                656.0,
                640.0,
                630.0,
                616.0,
                606.0,
                588.0,
                580.0,
                564.0,
                560.0,
                540.0
            ]
        },
        "99": {
            "Time": [
                115679.67663529096,
                63803.60564119235,
                52001.533474014635,
                37209.98445251658,
                22522.90968188463,
                16727.019891104963,
                10906.491382822947,
                9225.857226841952,
                7519.304255406591,
                6980.333583805357,
                7950.670740946755,
                9225.857226841952,
                13135.262665269947,
                19774.108119933648,
                26135.297992906257,
                37908.347988736794,
                70019.99455847856,
                84328.77156029386,
                115679.67663529096,
                202077.5973449258,
                387396.8845733697,
                561905.8146628285,
                928321.7365205437
            ],
            "Temperature": [
                794.0,
                788.0,
                786.0,
                782.0,
                776.0,
                770.0,
                764.0,
                762.0,
                752.0,
                740.0,
                732.0,
                722.0,
                712.0,
                704.0,
                696.0,
                688.0,
                668.0,
                666.0,
                658.0,
                644.0,
                628.0,
                618.0,
                606.0
            ]
        }
    },
    "Bainite": {
        "1": {
            "Time": [
                2203.957574104001,
                1730.706475357391,
                658.1186107653507,
                488.762919554416,
                405.83037478634736,
                391.01535193882603,
                405.83037478634736,
                445.3704512250876,
                610.9458115821773,
                853.8062979397713,
                1309.461900027899,
                2163.3553403799683,
                2967.6258955516137,
                5088.559834578481,
                15819.489442532093,
                25653.822537106444,
                40835.35534869794,
                51043.53934521271,
                97854.03419153523,
                221766.02911837734,
                282406.593211299,
                484239.893373773,
                894432.9283118342
            ],
            "Temperature": [
                218.0,
                224.0,
                264.0,
                284.0,
                302.0,
                322.0,
                336.0,
                344.0,
                352.0,
                352.0,
                354.0,
                354.0,
                350.0,
                350.0,
                356.0,
                356.0,
                356.0,
                360.0,
                360.0,
                358.0,
                358.0,
                360.0,
                364.0
            ]
        },
        "99": {
            "Time": [
                120062.61721255485,
                115679.67663529096,
                78284.2316534962,
                63803.60564119235,
                44813.946336966605,
                37209.98445251658,
                33906.474699029866,
                38619.818534699094,
                43177.99279549184,
                51043.53934521271,
                74036.89265759665,
                97854.03419153523,
                129332.98067818939,
                167789.37964684426
            ],
            "Temperature": [
                214.0,
                214.0,
                226.0,
                232.0,
                246.0,
                262.0,
                278.0,
                300.0,
                308.0,
                316.0,
                324.0,
                324.0,
                324.0,
                324.0
            ]
        }
    },
    "C": 0.58,
    "Si": 0.25,
    "Mn": 0.25,
    "Cr": 4.0,
    "Mo": 0.9,
    "W": 9.0,
    "V": 0.8,
    "Ms:": 210,
    "Mf:": 30,
    "Ac1:": 795,
    "Ac3:": 835,
    "Austenitization Temp:": 1150.0,
    "Status": 1
}

File: Datenbank Stahlwissen/JSON files/C35G.json
{
    "Ferrite": {
        "1": {
            "Time": [
                0.29372436441613803,
                0.31672484205377405,
                0.3752770259320975,
                0.4794728093884419,
                0.6859448856344644,
                1.0384152984910175,
                1.663449227913123,
                3.2173877996809206,
                5.252032701718738,
                9.072104603876062,
                15.090985398864719,
                21.589512587249477,
                40.21292100517574,
                93.9106551639116,
                165.3031147211245,
                618.3989713853026,
                1647.8466003863382,
                4474.560052462803
            ],
            "Temperature": [
                544.3089430894308,
                586.9918699186992,
                611.3821138211382,
                637.8048780487804,
                664.2276422764228,
                686.5853658536585,
                708.9430894308944,
                721.1382113821138,
                731.30081300813,
                737.3983739837398,
                747.560975609756,
                751.6260162601626,
                757.7235772357724,
                759.7560975609756,
                767.8861788617886,
                776.0162601626016,
                788.2113821138212,
                782.1138211382114
            ]
        }
    },
    "Pearlite": {
        "1": {
            "Time": [
                3996.106994217949,
                1289.7477380918808,
                732.7209489350477,
                185.09482222299033,
                80.7663690983008,
                40.21292100517574,
                25.580715495916134,
                18.56771778698316,
                13.995081869650717,
                9.072104603876062,
                1.9341665171934876,
                1.326731630434297,
                0.6361317421488403,
                0.5789210917469807,
                0.5368799890082775,
                0.8127539190327532,
                0.9813286111640367,
                1.3519748790983979,
                2.3353353304482525,
                3.3409847123670207,
                4.516927402571998
            ],
            "Temperature": [
                729.2682926829268,
                725.2032520325204,
                725.2032520325204,
                713.0081300813008,
                710.9756097560976,
                702.8455284552845,
                694.7154471544716,
                684.5528455284552,
                680.4878048780488,
                674.390243902439,
                639.8373983739837,
                623.5772357723577,
                582.9268292682926,
                566.6666666666666,
                544.3089430894308,
                515.8536585365853,
                511.7886178861788,
                503.6585365853658,
                489.43089430894304,
                489.43089430894304,
                487.3983739837398
            ]
        },
        "99": {
            "Time": [
                3996.106994217949,
                972.1240592339614,
                338.3229931166999,
                195.86231653822614,
                124.59423664076938,
                72.13023150145588,
                52.355602901045074,
                30.88645581686589,
                20.021687663095953,
                12.736431053885175,
                8.102048075066564,
                5.557558440256469,
                4.110696527114971,
                3.535339332694338,
                3.278603887707407,
                3.2173877996809206,
                3.4693296373465268,
                4.110696527114971
            ],
            "Temperature": [
                700.8130081300812,
                698.780487804878,
                694.7154471544716,
                684.5528455284552,
                682.520325203252,
                672.3577235772358,
                666.260162601626,
                660.1626016260162,
                656.0975609756097,
                641.869918699187,
                629.6747967479674,
                621.5447154471544,
                607.3170731707316,
                591.0569105691056,
                574.7967479674796,
                552.4390243902438,
                530.081300813008,
                503.6585365853658
            ]
        }
    },
    "Bainite": {
        "1": {
            "Time": [
                0.29931295294419963,
                0.33514963046951596,
                0.3896934049001003,
                0.4446536156722729,
                0.5170185664526028,
                0.5899360164993799,
                0.6125985846638053,
                0.7122956631644993
            ],
            "Temperature": [
                532.1138211382113,
                507.7235772357723,
                485.36585365853654,
                469.10569105691053,
                450.81300813008124,
                438.61788617886174,
                432.520325203252,
                414.2276422764227
            ]
        },
        "99": {
            "Time": [
                4.870631420010922,
                7.513679400348014,
                9.24471629652668,
                13.995081869650717,
                16.582320059463612
            ],
            "Temperature": [
                483.3333333333333,
                450.81300813008124,
                436.5853658536585,
                404.06504065040644,
                393.9024390243902
            ]
        }
    },
    "C": 0.36,
    "Si": 0.25,
    "Mn": 0.65,
    "P": 0.0125,
    "S": 0.0175,
    "Ms:": 410,
    "Mf:": "",
    "Ac1:": 725,
    "Ac3:": 820,
    "Austenitization Temp:": 850.0,
    "Status": 1
}

File: Datenbank Stahlwissen/JSON files/C45.json
{
    "Ferrite": {
        "1": {
            "Time": [
                2047.2468556936194,
                1341.7128354799113,
                692.5091753294392,
                391.81865220516534,
                266.3985857258772,
                159.26768208766643,
                102.47980677365983,
                67.16262464554397,
                44.83278775895622,
                25.366194557577987,
                18.22377303303667,
                12.620130034499109,
                7.545005739286744,
                4.944802340771367,
                3.424320991174662,
                2.4153425010859473,
                1.800193332891545,
                1.2697651529487504,
                1.0762542851272234,
                0.6799027668197501,
                0.6202306035627282,
                0.6675258448514301,
                0.6675258448514301
            ],
            "Temperature": [
                763.3663366336634,
                763.3663366336634,
                761.3861386138614,
                755.4455445544554,
                751.4851485148515,
                739.6039603960396,
                737.6237623762377,
                735.6435643564356,
                725.7425742574258,
                717.8217821782179,
                711.8811881188119,
                701.980198019802,
                692.0792079207921,
                684.1584158415842,
                666.3366336633663,
                652.4752475247525,
                638.6138613861386,
                618.8118811881188,
                604.950495049505,
                581.1881188118812,
                559.4059405940594,
                541.5841584158416,
                533.6633663366337
            ]
        }
    },
    "Pearlite": {
        "1": {
            "Time": [
                2047.2468556936194,
                1179.8003227449656,
                863.3168407011585,
                453.8526688381783,
                281.4933147220583,
                150.72715066745482,
                82.20412614574907,
                64.73962996609892,
                45.66405432338167,
                29.382253839710096,
                17.246545863385364,
                11.512515098225249,
                8.120344758216852,
                4.3480834671045105,
                3.552482235634559,
                2.244211739236357,
                1.612303543642963,
                1.341712835479912,
                1.0185414872903906,
                0.9817960411806925,
                1.0185414872903906,
                1.1583232862547106,
                1.2933084873939305,
                1.8335715946935995,
                2.371373705661656,
                3.823374228940031,
                5.129870277811951,
                6.8828127960871965
            ],
            "Temperature": [
                700.0,
                705.940594059406,
                705.940594059406,
                700.0,
                700.0,
                700.0,
                694.059405940594,
                690.09900990099,
                686.1386138613861,
                680.1980198019802,
                672.2772277227723,
                664.3564356435644,
                654.4554455445544,
                632.6732673267327,
                624.7524752475247,
                610.8910891089108,
                589.1089108910892,
                575.2475247524753,
                543.5643564356435,
                537.6237623762377,
                527.7227722772277,
                509.9009900990099,
                501.980198019802,
                480.1980198019802,
                472.2772277227723,
                464.35643564356434,
                464.35643564356434,
                464.35643564356434
            ]
        },
        "99": {
            "Time": [
                1937.46578858198,
                1037.4267613317209,
                731.7482662596113,
                406.48315538656436,
                225.79972270736855,
                130.12528752211463,
                93.48559163176567,
                67.16262464554397,
                51.930862048914115,
                35.96259845164042,
                22.718673948329638,
                14.352081556747688,
                12.164839490258505,
                8.270908027344918,
                5.521044868641892,
                4.679643463562064,
                4.594455426662338,
                4.854787362590349,
                5.224985702369354,
                6.052222609402345,
                6.8828127960871965
            ],
            "Temperature": [
                672.2772277227723,
                674.2574257425742,
                678.2178217821782,
                678.2178217821782,
                670.2970297029703,
                662.3762376237623,
                656.4356435643565,
                650.4950495049504,
                646.5346534653465,
                638.6138613861386,
                626.7326732673267,
                610.8910891089108,
                604.950495049505,
                595.049504950495,
                565.3465346534654,
                543.5643564356435,
                533.6633663366337,
                517.8217821782177,
                505.94059405940595,
                492.0792079207921,
                482.1782178217822
            ]
        }
    },
    "Bainite": {
        "1": {
            "Time": [
                1.0,
                1.0762542851272234,
                1.391928801549125,
                1.6421980493056707,
                1.9733892858765425,
                2.5057409484084525,
                3.618350539855915,
                4.679643463562064,
                6.164439817993193
            ],
            "Temperature": [
                462.3762376237624,
                454.45544554455444,
                436.63366336633663,
                424.7524752475248,
                414.8514851485149,
                400.990099009901,
                373.26732673267327,
                363.3663366336634,
                343.5643564356436
            ]
        },
        "99": {
            "Time": [
                8.120344758216852,
                13.092460629275585,
                18.22377303303667,
                23.568960335966956,
                33.41459258151926,
                51.930862048914115,
                72.28406257515795,
                90.11295555144581,
                108.28653771637272
            ],
            "Temperature": [
                462.3762376237624,
                428.71287128712873,
                410.8910891089109,
                395.0495049504951,
                379.2079207920792,
                361.38613861386136,
                347.5247524752475,
                343.5643564356436,
                337.62376237623766
            ]
        }
    },
    "C": 0.46,
    "Si": 0.25,
    "Mn": 0.65,
    "P": 0.0225,
    "S": 0.0225,
    "Cr": 0.2,
    "Mo": 0.05,
    "Ni": 0.2,
    "Cu": 0.15,
    "Ms:": 330,
    "Mf:": "",
    "Ac1:": 730,
    "Ac3:": 795,
    "Austenitization Temp:": 850.0,
    "Status": 1
}

File: Datenbank Stahlwissen/JSON files/C45E.json
{
    "Ferrite": {
        "1": {
            "Time": [
                0.6760199524761186,
                0.701703828670383,
                0.7847599703514614,
                0.8941636362467864,
                1.1826997198197637,
                1.5354469561408155,
                2.06913808111479,
                2.6862708388625602,
                3.973656145833148,
                5.878016072274913,
                8.534421519231943,
                12.862095826700804,
                20.120729601238313,
                29.763514416313175,
                48.329302385717554,
                68.87421788376713,
                120.49573077773083,
                278.83297313507154,
                506.35306284207036,
                902.5381886321305,
                1974.9065886699234
            ],
            "Temperature": [
                524.0,
                540.0,
                560.0,
                580.0,
                602.0,
                622.0,
                640.0,
                652.0,
                674.0,
                684.0,
                694.0,
                708.0,
                720.0,
                722.0,
                724.0,
                730.0,
                738.0,
                752.0,
                752.0,
                756.0,
                756.0
            ]
        }
    },
    "Pearlite": {
        "1": {
            "Time": [
                1902.6207406437711,
                1087.5199859403797,
                587.8016072274913,
                390.02560339718707,
                244.7169028802865,
                159.37828519674613,
                107.7429007844296,
                77.02641338990665,
                60.44724588814256,
                44.02756798419291,
                28.14444653112492,
                17.658896565728348,
                14.931005960176822,
                10.875199859403798,
                7.490208846460908,
                3.1183662791909224,
                2.271304198221957,
                1.782428615255812,
                1.1826997198197637,
                1.0977054740581866,
                1.0,
                1.0575270820620952,
                1.1608532669443428,
                1.3729408335669313,
                1.5643430022865399,
                1.74950416106475,
                2.1477503855438775,
                2.84080416185082,
                3.359818286283783,
                4.788086011515862,
                5.45559478116852,
                7.082758421520123
            ],
            "Temperature": [
                702.0,
                698.0,
                700.0,
                700.0,
                698.0,
                692.0,
                686.0,
                682.0,
                678.0,
                674.0,
                668.0,
                660.0,
                658.0,
                652.0,
                642.0,
                614.0,
                600.0,
                586.0,
                552.0,
                540.0,
                520.0,
                510.0,
                506.0,
                500.0,
                494.0,
                490.0,
                480.0,
                478.0,
                476.0,
                472.0,
                472.0,
                468.0
            ]
        },
        "99": {
            "Time": [
                1867.4761357591062,
                1047.7144048156379,
                735.1852092122447,
                428.13323987193957,
                249.32230516395805,
                181.5972684825852,
                129.82559566132375,
                75.60360599248737,
                48.329302385717554,
                32.67157270199673,
                22.92576765367387,
                16.69829252154458,
                12.391315330265854,
                9.544585770737456,
                8.222043252599189,
                6.69747237839933,
                5.878016072274913,
                5.255908225102389,
                4.527624958955632,
                4.612831718603875,
                4.969998701928067,
                5.662867984292738,
                6.1013382338697495,
                6.823514160651686
            ],
            "Temperature": [
                666.0,
                666.0,
                668.0,
                668.0,
                664.0,
                660.0,
                654.0,
                646.0,
                640.0,
                634.0,
                626.0,
                616.0,
                604.0,
                594.0,
                588.0,
                580.0,
                572.0,
                564.0,
                552.0,
                524.0,
                518.0,
                498.0,
                488.0,
                478.0
            ]
        }
    },
    "Bainite": {
        "1": {
            "Time": [
                0.9456022611260966,
                1.274274985703134,
                1.74950416106475,
                2.06913808111479,
                2.447169028802865,
                3.4230477347863344,
                3.8282117456201097,
                4.878194467418633,
                5.3548207704057935,
                6.452330419138173
            ],
            "Temperature": [
                464.0,
                444.0,
                424.0,
                410.0,
                400.0,
                382.0,
                374.0,
                364.0,
                358.0,
                346.0
            ]
        },
        "99": {
            "Time": [
                7.631169378899255,
                9.907211102080499,
                13.602014668813952,
                15.211997130533991,
                19.384267426027307,
                31.47572255259679,
                40.86354429261441,
                66.35327270315531,
                89.41636362467867,
                101.88193060204124
            ],
            "Temperature": [
                464.0,
                446.0,
                430.0,
                426.0,
                412.0,
                384.0,
                374.0,
                356.0,
                342.0,
                338.0
            ]
        }
    },
    "C": 0.46,
    "Si": 0.25,
    "Mn": 0.65,
    "P": 0.0125,
    "S": 0.0175,
    "Cr": 0.2,
    "Mo": 0.05,
    "Ni": 0.2,
    "Cu": 0.15,
    "Ms:": 340,
    "Mf:": "",
    "Ac1:": 730,
    "Ac3:": 795,
    "Austenitization Temp:": 850.0,
    "Status": 1
}

File: Datenbank Stahlwissen/JSON files/C55R.json
{
    "Ferrite": {
        "1": {
            "Time": [
                1.0373256560072663,
                1.1578718017283964,
                1.2924264443608549,
                1.7012542798525894,
                2.1588253376054625,
                2.8942661247167507,
                4.331165454907079,
                4.92388263170674,
                8.53167852417281,
                10.826367338740544,
                16.500861965116812,
                21.720510410396567,
                31.33438824225659,
                45.20353656360244,
                61.72355455312177,
                90.69005842828604,
                133.25037349635224,
                226.69276820262516,
                471.78057248814565,
                680.5989060193423,
                1340.667109237761,
                3002.29650648141,
                3880.2473987887847,
                7643.444644493236,
                8850.129021930656
            ],
            "Temperature": [
                539.1549295774648,
                562.8169014084507,
                574.6478873239437,
                600.2816901408451,
                614.0845070422536,
                629.8591549295775,
                651.5492957746478,
                657.4647887323944,
                683.0985915492957,
                692.9577464788732,
                702.8169014084507,
                708.7323943661972,
                716.6197183098591,
                720.5633802816901,
                724.5070422535211,
                732.3943661971831,
                736.338028169014,
                744.2253521126761,
                750.1408450704225,
                756.056338028169,
                756.056338028169,
                758.0281690140845,
                760.0,
                761.9718309859155,
                761.9718309859155
            ]
        }
    },
    "Pearlite": {
        "1": {
            "Time": [
                8224.686697725941,
                4575.909784118348,
                3880.2473987887847,
                2592.9437974046646,
                1898.9546308852327,
                1390.7083885774261,
                912.4565678833344,
                632.5006963122188,
                463.21487087472553,
                272.27844559183865,
                192.22931955419773,
                126.12342501679443,
                82.7507394546131,
                48.64101765068495,
                34.340690116291604,
                26.088290592128537,
                18.418403770288634,
                15.907118337966976,
                12.535545456680975,
                10.06126342508498,
                7.234632010364714,
                6.363756122146909,
                5.396292607251306,
                4.331165454907079,
                3.41315883159093,
                2.947786470398525,
                2.1196294597847745,
                1.7973882977919378,
                1.5810259274503216,
                1.3654585292519161,
                1.4426174914958871,
                1.7647547118832563,
                2.409699373378499
            ],
            "Temperature": [
                716.6197183098591,
                716.6197183098591,
                712.6760563380282,
                710.7042253521126,
                710.7042253521126,
                710.7042253521126,
                706.7605633802817,
                704.7887323943662,
                700.8450704225352,
                694.9295774647887,
                694.9295774647887,
                694.9295774647887,
                690.9859154929577,
                679.1549295774648,
                671.2676056338028,
                669.2957746478874,
                663.3802816901408,
                661.4084507042253,
                657.4647887323944,
                649.5774647887324,
                639.7183098591549,
                635.7746478873239,
                629.8591549295775,
                620.0,
                610.1408450704225,
                602.2535211267606,
                576.6197183098591,
                564.7887323943662,
                550.9859154929577,
                537.1830985915493,
                527.3239436619718,
                513.5211267605634,
                499.71830985915494
            ]
        },
        "99": {
            "Time": [
                7.103279210572944,
                6.723357536499338,
                5.80665107006073,
                5.496080060545138,
                5.496080060545138,
                7.103279210572944,
                9.699233183734641,
                16.805993490127044,
                21.720510410396567,
                37.63542433143221,
                74.1355519339077,
                160.0457079322857,
                315.26353436922915,
                526.6055248164773,
                2322.99216685104,
                6481.433769196428,
                8850.129021930656
            ],
            "Temperature": [
                497.7464788732394,
                503.6619718309859,
                519.4366197183099,
                535.2112676056338,
                552.9577464788732,
                586.4788732394366,
                604.2253521126761,
                620.0,
                633.8028169014085,
                649.5774647887324,
                657.4647887323944,
                663.3802816901408,
                667.3239436619718,
                669.2957746478874,
                683.0985915492957,
                690.9859154929577,
                690.9859154929577
            ]
        }
    },
    "Bainite": {
        "1": {
            "Time": [
                1.4164251646069603,
                1.6400387573569013,
                2.3659485980942447,
                4.575909784118349,
                6.1347717424067385,
                11.230468601834675,
                16.805993490127044,
                33.10502340072369,
                50.45657554335777
            ],
            "Temperature": [
                478.0281690140845,
                466.19718309859155,
                450.4225352112676,
                409.01408450704224,
                391.2676056338028,
                369.5774647887324,
                351.830985915493,
                330.14084507042253,
                308.45070422535207
            ]
        },
        "99": {
            "Time": [
                11.865076892213002,
                16.500861965116812,
                27.06205315258792,
                61.72355455312177,
                222.57690857724245,
                454.80468911186443
            ],
            "Temperature": [
                468.169014084507,
                452.3943661971831,
                428.7323943661972,
                395.2112676056338,
                332.11267605633805,
                296.6197183098592
            ]
        }
    },
    "C": 0.56,
    "Si": 0.25,
    "Mn": 0.75,
    "P": 0.0125,
    "S": 0.03,
    "Cr": 0.2,
    "Mo": 0.05,
    "Ni": 0.2,
    "Cu": 0.15,
    "Ms:": 300,
    "Mf:": "",
    "Ac1:": 770,
    "Ac3:": 825,
    "Austenitization Temp:": 840.0,
    "Status": 1
}
