Repository: aserafeim/CCT_ML

File: Datenbank Stahlwissen/JSON files/C55S.json
{
    "Ferrite": {
        "1": {
            "Time": [
                8629.785477669699,
                666.8067692136227,
                183.65383433483464,
                122.46161992650488,
                70.46930689671473,
                33.11311214825912,
                24.660393372343396,
                11.803206356517299,
                6.792036326171848,
                4.207266283844442,
                3.0760968147407084,
                2.2908676527677736,
                1.5559656316050745,
                1.137627285823431,
                1.018591388054117
            ],
            "Temperature": [
                759.8684210526316,
                751.9736842105264,
                744.078947368421,
                740.1315789473684,
                728.2894736842105,
                720.3947368421052,
                712.5,
                698.6842105263158,
                678.9473684210526,
                655.2631578947369,
                637.5,
                625.6578947368421,
                601.9736842105262,
                572.3684210526317,
                536.8421052631579
            ]
        }
    },
    "Pearlite": {
        "1": {
            "Time": [
                8472.274141405973,
                2910.717118066605,
                666.8067692136227,
                107.64652136298356,
                40.55085354483839,
                13.677288255958498,
                8.472274141405968,
                5.152286445817566,
                3.250872973854344,
                1.8030177408595693,
                1.5275660582380728,
                1.2941958414499863,
                1.5559656316050745,
                2.0137242498623884,
                2.754228703338167,
                3.7670379898390896,
                5.97035286583837,
                6.426877173170197,
                11.168632477805613
            ],
            "Temperature": [
                720.3947368421052,
                718.421052631579,
                712.5,
                696.7105263157895,
                684.8684210526316,
                661.1842105263158,
                643.421052631579,
                631.578947368421,
                615.7894736842105,
                580.2631578947369,
                560.5263157894738,
                532.8947368421052,
                511.1842105263158,
                493.42105263157896,
                485.5263157894737,
                481.5789473684211,
                473.6842105263158,
                473.6842105263158,
                467.7631578947369
            ]
        },
        "99": {
            "Time": [
                8953.64765549594,
                405.508535448384,
                118.032063565173,
                57.5439937337157,
                29.648313895243433,
                22.49054605835781,
                16.44371723214932,
                9.462371613657934,
                7.726805850957026,
                6.668067692136224,
                5.75439937337157,
                6.792036326171848,
                7.726805850957026,
                9.999999999999998
            ],
            "Temperature": [
                692.7631578947369,
                675.0,
                671.0526315789474,
                655.2631578947369,
                643.421052631579,
                633.5526315789474,
                619.7368421052631,
                600.0,
                588.1578947368421,
                568.421052631579,
                536.8421052631579,
                509.2105263157895,
                499.3421052631579,
                481.5789473684211
            ]
        }
    },
    "Bainite": {
        "1": {
            "Time": [
                2.1281390459827123,
                16.14358556826486,
                47.863009232263856
            ],
            "Temperature": [
                444.0789473684211,
                347.36842105263156,
                311.8421052631579
            ]
        },
        "99": {
            "Time": [
                12.022644346174129,
                58.6138164514029,
                398.10717055349727
            ],
            "Temperature": [
                469.7368421052632,
                392.7631578947369,
                303.9473684210526
            ]
        }
    },
    "C": 0.55,
    "Si": 0.25,
    "Mn": 0.75,
    "P": 0.0125,
    "S": 0.0125,
    "Cr": 0.2,
    "Mo": 0.05,
    "Ni": 0.2,
    "Ms:": 300,
    "Mf:": "",
    "Ac1:": 770,
    "Ac3:": 825,
    "Austenitization Temp:": 840.0,
    "Status": 1
}

File: Datenbank Stahlwissen/JSON files/C60R.json
{
    "Ferrite": {
        "1": {
            "Time": [
                62180.0108732091,
                29393.680434473787,
                12681.616133864967,
                8329.806647658266,
                6105.402296585329,
                4084.238652674518,
                2360.5645078046846,
                1339.627724518015,
                577.9692884153311,
                263.411614754118,
                152.24382353977097,
                115.74228805920572,
                71.96856730011523,
                52.74997063702618,
                39.37658923564386,
                24.040991835099717,
                12.915496650148839,
                8.48342898244072,
                7.066532313287153,
                5.886284783911128,
                3.9376589235643875,
                3.5287350208467525,
                2.8861404414300895,
                2.586416205275969,
                2.1941678196492505
            ],
            "Temperature": [
                705.8823529411765,
                709.8039215686274,
                705.8823529411765,
                703.9215686274509,
                700.0,
                700.0,
                700.0,
                703.9215686274509,
                698.0392156862745,
                692.156862745098,
                690.1960784313726,
                690.1960784313726,
                686.2745098039215,
                684.313725490196,
                682.3529411764706,
                676.4705882352941,
                668.6274509803922,
                662.7450980392157,
                658.8235294117648,
                652.9411764705883,
                637.2549019607843,
                633.3333333333334,
                623.5294117647059,
                609.8039215686274,
                588.2352941176471
            ]
        }
    },
    "Pearlite": {
        "1": {
            "Time": [
                63326.76479574184,
                19663.045929337633,
                1136.4636663857243,
                173.0195738845894,
                70.66532313287152,
                34.02091827967107,
                25.39580038320829,
                17.301957388458945,
                8.48342898244072,
                6.568410965708358,
                5.471359332670896,
                3.2799937477717527,
                2.7321713724466705,
                2.3178181806008924,
                1.668100537200059,
                1.6988644564620479,
                1.7946024402973164,
                2.0395004690050573,
                2.3178181806008924,
                2.782559402207125,
                2.8338767124544275,
                4.236274826185522,
                5.274997063702618,
                6.938567878737186,
                13.396277245180155,
                18.614066873551216,
                40.102791394952064
            ],
            "Temperature": [
                684.313725490196,
                682.3529411764706,
                680.3921568627451,
                674.5098039215686,
                670.5882352941177,
                668.6274509803922,
                662.7450980392157,
                650.9803921568628,
                639.2156862745098,
                633.3333333333334,
                625.4901960784314,
                609.8039215686274,
                600.0,
                590.1960784313726,
                549.0196078431372,
                533.3333333333334,
                513.7254901960785,
                500.0,
                486.2745098039216,
                472.54901960784315,
                470.5882352941177,
                456.8627450980392,
                452.94117647058823,
                450.98039215686276,
                449.0196078431373,
                447.05882352941177,
                445.0980392156863
            ]
        },
        "99": {
            "Time": [
                57796.928841533096,
                2154.4346900318837,
                681.2920690579614,
                366.00925186639944,
                211.54210685465083,
                133.96277245180158,
                76.02429140842622,
                48.14372420784345,
                36.60092518663997,
                24.484367468222263,
                13.643337888343607,
                11.574228805920573,
                10.372250954070573,
                10.372250954070573,
                11.36463666385725,
                13.396277245180155,
                15.505157798326248,
                17.946024402973162,
                21.9416781964925,
                31.62277660168379,
                37.275937203149404,
                44.7500629725045
            ],
            "Temperature": [
                670.5882352941177,
                664.7058823529412,
                662.7450980392157,
                660.7843137254902,
                660.7843137254902,
                658.8235294117648,
                650.9803921568628,
                637.2549019607843,
                629.4117647058823,
                613.7254901960785,
                594.1176470588235,
                572.5490196078431,
                545.0980392156863,
                529.4117647058824,
                515.686274509804,
                501.9607843137255,
                494.11764705882354,
                486.2745098039216,
                478.4313725490196,
                460.7843137254902,
                456.8627450980392,
                449.0196078431373
            ]
        }
    },
    "Bainite": {
        "1": {
            "Time": [
                3.8663537521924116,
                5.274997063702618,
                6.1054022965853285,
                6.938567878737186,
                8.639884494839686,
                13.396277245180155,
                15.791111439617412,
                26.826957952797255,
                30.48786299301165,
                50.85682063672452,
                65.6841096570836,
                91.26777442042871,
                223.46337269165932
            ],
            "Temperature": [
                443.1372549019608,
                417.64705882352945,
                409.80392156862746,
                396.07843137254906,
                380.39215686274514,
                358.82352941176475,
                349.0196078431373,
                325.4901960784314,
                313.72549019607845,
                296.07843137254906,
                288.2352941176471,
                274.5098039215686,
                247.05882352941182
            ]
        },
        "99": {
            "Time": [
                53.72281118324029,
                103.72250954070574,
                203.95004690050558,
                288.6140441430089,
                408.4238652674521,
                537.2281118324029,
                746.4760408417116,
                1200.5080577484075,
                1730.1957388458943,
                2360.5645078046846,
                3105.0134951248606,
                3402.091827967104
            ],
            "Temperature": [
                437.2549019607843,
                401.9607843137255,
                358.82352941176475,
                349.0196078431373,
                333.33333333333337,
                321.5686274509804,
                307.843137254902,
                284.31372549019613,
                270.5882352941177,
                256.8627450980392,
                241.17647058823536,
                237.2549019607843
            ]
        }
    },
    "C": 0.61,
    "Si": 0.25,
    "Mn": 0.75,
    "P": 0.0125,
    "S": 0.03,
    "Cr": 0.2,
    "Mo": 0.05,
    "Ni": 0.2,
    "Cu": 0.15,
    "Ms:": 230,
    "Mf:": "",
    "Ac1:": 725,
    "Ac3:": 770,
    "Austenitization Temp:": 810.0,
    "Status": 1
}

File: Datenbank Stahlwissen/JSON files/C67.json
{
    "Ferrite": {
        "1": {
            "Time": [
                1.4475799869555956,
                1.7416619158620708,
                2.2985067481815196,
                3.147690098106773,
                4.003221666659723,
                6.239944441689819,
                9.90795295371942,
                18.240812395696505,
                30.05464804902062,
                39.66373193657478,
                84.6663511318905,
                113.82165592043316,
                213.46037550697002,
                364.9631328868355,
                723.4986931682569,
                1066.8723256342962,
                1516.0826983319616,
                2194.650972674984,
                3822.3400177176677,
                5332.214733067252,
                8785.674324568325,
                14475.799869555965,
                37177.580656610604,
                92014.32015283853
            ],
            "Temperature": [
                576.7441860465117,
                604.6511627906976,
                626.578073089701,
                634.5514950166113,
                642.5249169435216,
                652.4916943521595,
                664.4518272425249,
                674.4186046511628,
                682.3920265780731,
                688.3720930232558,
                696.3455149501661,
                696.3455149501661,
                698.3388704318937,
                706.312292358804,
                712.2923588039868,
                718.2724252491694,
                718.2724252491694,
                720.265780730897,
                724.2524916943521,
                724.2524916943521,
                724.2524916943521,
                730.2325581395348,
                732.2259136212624,
                734.21926910299
            ]
        }
    },
    "Pearlite": {
        "1": {
            "Time": [
                90328.18693504985,
                7168.391013988568,
                225.63873414089383,
                14.342554407501815,
                5.381752172193698,
                2.765458007663463,
                2.1346037550696986,
                1.7741730744509603,
                1.5878271106907935,
                1.344355276904818,
                1.3694500138392418,
                1.7416619158620708,
                2.3851189347805932,
                2.81708010667087,
                4.154070813508868,
                5.794983568003637,
                9.03281869350499,
                11.277396119740912
            ],
            "Temperature": [
                718.2724252491694,
                710.2990033222592,
                686.3787375415283,
                654.485049833887,
                634.5514950166113,
                610.6312292358804,
                598.671096345515,
                584.717607973422,
                578.7375415282393,
                566.7774086378738,
                524.9169435215947,
                497.00996677740864,
                473.0897009966777,
                465.1162790697675,
                457.14285714285717,
                449.16943521594686,
                447.1760797342193,
                445.1827242524917
            ]
        },
        "99": {
            "Time": [
                90328.18693504985,
                1107.0741414516008,
                144.7579986955596,
                89.49674265472474,
                66.57224038334418,
                41.15833818666482,
                28.96325644291159,
                20.381537757266674,
                16.32493292790763,
                12.143317475937913,
                11.070741414516009,
                10.867873591186369,
                11.702350250437908,
                12.600901200671299,
                14.07973164932397,
                18.58130898644451,
                22.3561796240478,
                27.400027835416232,
                38.22340017717667
            ],
            "Temperature": [
                708.3056478405316,
                688.3720930232558,
                670.4318936877077,
                662.4584717607974,
                656.4784053156146,
                650.4983388704319,
                640.531561461794,
                630.5647840531561,
                620.5980066445183,
                590.6976744186047,
                570.764119601329,
                540.8637873754153,
                510.96345514950167,
                493.0232558139535,
                483.0564784053156,
                469.1029900332226,
                461.1295681063123,
                457.14285714285717,
                447.1760797342193
            ]
        }
    },
    "Bainite": {
        "1": {
            "Time": [
                5.584547018776936,
                10.47322228818895,
                20.381537757266674,
                40.40412470021797,
                99.99999999999997,
                217.4449858709831
            ],
            "Temperature": [
                421.2624584717608,
                377.4086378737542,
                341.5282392026578,
                311.6279069767442,
                279.73421926910305,
                257.8073089700997
            ]
        },
        "99": {
            "Time": [
                54.31749824945831,
                309.00096759191587,
                870.4804787452366,
                2640.5034969821822,
                4270.926409538856
            ],
            "Temperature": [
                435.2159468438538,
                355.48172757475083,
                311.6279069767442,
                269.76744186046517,
                257.8073089700997
            ]
        }
    },
    "C": 0.685,
    "SI": 0.25,
    "Mn": 0.75,
    "P": 0.0225,
    "S": 0.0225,
    "Ms:": 250,
    "Mf:": "",
    "Ac1:": 735,
    "Ac3:": 775,
    "Austenitization Temp:": 810.0,
    "Austenitization Time:": 1200.0,
    "Status": 1
}

File: Datenbank Stahlwissen/JSON files/C70D2.json
{
    "Ferrite": {
        "1": {
            "Time": [
                3.1874163023189213,
                8.726755729529444,
                24.351176301909074,
                43.8900309611692,
                76.15626556287498,
                113.50647397658453,
                153.84031174947717,
                299.1771861390399,
                472.0660315490496,
                773.7189231632773,
                1854.4946492165732
            ],
            "Temperature": [
                683.6734693877551,
                712.2448979591836,
                720.4081632653061,
                734.6938775510204,
                740.8163265306123,
                740.8163265306123,
                740.8163265306123,
                746.9387755102041,
                746.9387755102041,
                746.9387755102041,
                744.8979591836735
            ]
        }
    },
    "Pearlite": {
        "1": {
            "Time": [
                1890.0734409430995,
                165.99023162290234,
                66.67054038685275,
                19.757677895696926,
                5.426570468342094,
                3.1874163023189213,
                1.670450314413494,
                1.1207753469666004,
                0.8113644142171473,
                0.7664020738465532,
                0.7664020738465532,
                0.8427953791445342,
                1.2561373783681034,
                1.6081530278543696,
                2.489708807814539,
                3.8545149872830557,
                7.3548694037705,
                11.172311955257872,
                35.61080926078151,
                70.58188618282625
            ],
            "Temperature": [
                730.6122448979592,
                728.5714285714286,
                724.4897959183673,
                708.1632653061224,
                687.7551020408164,
                679.5918367346939,
                655.1020408163265,
                632.6530612244898,
                604.0816326530612,
                577.5510204081633,
                544.8979591836735,
                514.2857142857142,
                483.6734693877551,
                469.3877551020408,
                451.0204081632653,
                442.85714285714283,
                432.65306122448976,
                424.48979591836735,
                406.1224489795918,
                393.87755102040813
            ]
        },
        "99": {
            "Time": [
                1854.4946492165732,
                390.36583583011077,
                175.72834370154592,
                67.94962591655259,
                43.06384387414312,
                24.818357714542163,
                15.142325313654325,
                7.935738442055064,
                3.010783344086557,
                2.586156160997177,
                3.1274162947481314,
                4.238724725549126,
                5.744929873631833,
                7.6397853283843125,
                11.172311955257872,
                27.81580347865719,
                56.189623363108524
            ],
            "Temperature": [
                714.2857142857142,
                716.3265306122449,
                704.0816326530612,
                687.7551020408164,
                681.6326530612245,
                673.469387755102,
                663.2653061224489,
                630.6122448979592,
                575.5102040816327,
                548.9795918367347,
                516.3265306122448,
                500.0,
                485.7142857142857,
                471.42857142857144,
                459.18367346938777,
                430.61224489795916,
                410.2040816326531
            ]
        }
    },
    "Bainite": {
        "1": {
            "Time": [
                7.3548694037705,
                30.01262549258403,
                57.267630737070235,
                93.86197401368041,
                179.09972152873223,
                272.0589381224106,
                615.9508796469743
            ],
            "Temperature": [
                381.63265306122446,
                336.734693877551,
                314.2857142857143,
                295.91836734693874,
                267.34693877551024,
                253.0612244897959,
                206.1224489795918
            ]
        },
        "99": {
            "Time": [
                103.21793308710792,
                189.60692514215265,
                499.76062465130394,
                953.6022403814782,
                1718.7519541592833,
                2711.9862469729605,
                7860.69232303285
            ],
            "Temperature": [
                381.63265306122446,
                348.9795918367347,
                314.2857142857143,
                289.7959183673469,
                267.34693877551024,
                251.0204081632653,
                208.1632653061224
            ]
        }
    },
    "C": 0.76,
    "Si": 0.22,
    "Mn": 0.29,
    "Cr": 0.11,
    "Mo": 0.02,
    "Ni": 0.07,
    "V": 0.02,
    "Cu": 0.17,
    "Ms:": 205,
    "Mf:": 20,
    "Ac1:": 720,
    "Ac3:": 740,
    "Austenitization Temp:": 860.0,
    "Austenitization Time:": 600.0,
    "Status": 1
}

File: Datenbank Stahlwissen/JSON files/C70D3.json
{
    "Ferrite": {
        "1": {
            "Time": [
                1932.428981779478,
                114.80095585240625,
                33.77616629739857,
                3.6646516436315753,
                3.212269610437351
            ],
            "Temperature": [
                741.3294797687861,
                739.3063583815028,
                727.1676300578034,
                688.7283236994219,
                684.6820809248554
            ]
        }
    },
    "Pearlite": {
        "1": {
            "Time": [
                1861.0359749743643,
                98.7530252092479,
                20.705050508867103,
                5.046581312912245,
                3.2733042624148,
                2.0065607649915065,
                1.2772238803298999,
                1.0,
                0.7978244783853167,
                0.7399626674134223,
                0.7126249694963014,
                0.7261651832013788,
                0.7978244783853167,
                0.8932102095169517,
                1.0781955813719,
                1.3014917421494465,
                1.4032626455775494,
                1.6008832956777905,
                1.89639654454829,
                1.9324289817794795,
                3.0359095501484394,
                4.593305599056461,
                6.091736989390872,
                8.078987724120905
            ],
            "Temperature": [
                729.1907514450867,
                727.1676300578034,
                708.9595375722544,
                686.7052023121387,
                676.5895953757225,
                664.4508670520231,
                638.150289017341,
                621.9653179190751,
                593.6416184971098,
                579.4797687861271,
                567.3410404624277,
                539.0173410404624,
                522.8323699421965,
                510.69364161849705,
                490.4624277456647,
                476.3005780346821,
                466.18497109826586,
                460.11560693641616,
                447.97687861271675,
                445.9537572254335,
                435.8381502890173,
                429.7687861271676,
                427.7456647398844,
                423.69942196531787
            ]
        },
        "99": {
            "Time": [
                1896.396544548287,
                239.19196906438555,
                123.777883337335,
                75.87679737879455,
                51.103055346598595,
                31.921786856400626,
                19.940108652883037,
                12.223440433559201,
                8.710728866104985,
                6.568083904841001,
                4.423607306915637,
                2.9237487860442544,
                2.815731767594092,
                2.979301404991891,
                3.6646516436315753,
                4.76951385204089,
                6.445614166878138,
                10.318676050139327,
                14.754935987300794,
                19.940108652883037,
                35.071886585854614,
                42.33533466628743,
                52.074037728628255,
                74.46198422672857,
                96.91165757514958
            ],
            "Temperature": [
                713.0057803468208,
                710.9826589595375,
                700.8670520231213,
                696.820809248555,
                694.7976878612717,
                680.635838150289,
                666.4739884393064,
                648.2658959537572,
                632.0809248554913,
                623.9884393063584,
                601.7341040462427,
                565.3179190751445,
                547.1098265895953,
                526.878612716763,
                496.53179190751445,
                488.4393063583815,
                474.2774566473988,
                462.1387283236994,
                447.97687861271675,
                435.8381502890173,
                423.69942196531787,
                419.6531791907514,
                411.56069364161846,
                401.44508670520224,
                393.35260115606934
            ]
        }
    },
    "Bainite": {
        "1": {
            "Time": [
                8.38891361127338,
                601.5774564814245
            ],
            "Temperature": [
                375.14450867052017,
                213.2947976878612
            ]
        },
        "99": {
            "Time": [
                100.62937970507929,
                114.80095585240625,
                149.41249603276992,
                205.75552159368027,
                590.3603291537206,
                4680.5805923364605,
                7780.5119555389765
            ],
            "Temperature": [
                389.30635838150283,
                363.00578034682076,
                356.93641618497105,
                348.8439306358381,
                302.31213872832365,
                225.43352601156062,
                207.22543352601144
            ]
        }
    },
    "C": 0.76,
    "Si": 0.22,
    "Mn": 0.29,
    "Cr": 0.11,
    "Mo": 0.02,
    "Ni": 0.07,
    "V": 0.02,
    "Cu": 0.17,
    "Ms:": 210,
    "Mf:": 30,
    "Ac1:": 720,
    "Ac3:": 740,
    "Austenitization Temp:": 860.0,
    "Austenitization Time:": 600.0,
    "Status": 1
}

File: Datenbank Stahlwissen/JSON files/Cf 35.json
{
    "Ferrite": {
        "1": {
            "Time": [
                0.3099214836091842,
                0.34011715133949216,
                0.38026009617225753,
                0.5941411556255792,
                0.9112198029079466,
                2.8328313944494523,
                4.186041208435085,
                6.9157373751200515,
                14.018532641270964,
                38.980545630327455,
                85.11644157007198,
                223.83742713701503,
                735.7942557051126,
                1667.5262464544373,
                4147.303462134147
            ],
            "Temperature": [
                547.7732793522267,
                580.161943319838,
                598.3805668016194,
                648.9878542510121,
                677.3279352226721,
                715.7894736842105,
                723.8866396761134,
                734.0080971659919,
                744.1295546558704,
                754.251012145749,
                758.2995951417004,
                768.421052631579,
                778.5425101214576,
                778.5425101214576,
                786.6396761133603
            ]
        }
    },
    "Pearlite": {
        "1": {
            "Time": [
                3995.9042585149778,
                203.96509623921256,
                19.95880750127167,
                3.9589260450427264,
                1.505421598626802,
                0.8459051497874116,
                0.6642657451654531,
                0.5413931867286399,
                0.5515541493286598,
                0.7566054201984158,
                1.037888596378792,
                1.6216593228434961,
                2.4870993610759164,
                3.475760137530578,
                4.033227865726862
            ],
            "Temperature": [
                729.9595141700405,
                709.7165991902834,
                687.4493927125507,
                655.0607287449393,
                628.7449392712551,
                604.4534412955466,
                590.2834008097166,
                565.9919028340081,
                551.8218623481781,
                515.3846153846154,
                507.2874493927126,
                499.19028340080973,
                491.0931174089069,
                485.02024291497975,
                485.02024291497975
            ]
        },
        "99": {
            "Time": [
                4225.140783331918,
                215.6661398130657,
                106.39418702511668,
                54.47592032771556,
                27.892744693382944,
                12.538637200967024,
                8.328987183659626,
                6.301756847920012,
                4.264605566472287,
                3.475760137530578,
                3.2871815277554957,
                3.540993815437557,
                4.264605566472287,
                4.680106328750526
            ],
            "Temperature": [
                695.5465587044534,
                691.497975708502,
                681.3765182186235,
                677.3279352226721,
                673.2793522267207,
                651.0121457489879,
                640.8906882591093,
                626.7206477732793,
                606.4777327935223,
                580.161943319838,
                549.7975708502024,
                533.6032388663967,
                505.2631578947368,
                497.165991902834
            ]
        }
    },
    "Bainite": {
        "1": {
            "Time": [
                0.42514098501490294,
                0.5619058146628291,
                0.6400164213029084,
                0.6520283621246111,
                0.7566054201984158
            ],
            "Temperature": [
                470.8502024291498,
                446.5587044534413,
                426.3157894736842,
                424.2914979757085,
                410.12145748987854
            ]
        },
        "99": {
            "Time": [
                4.94859407049017,
                11.425454518999414
            ],
            "Temperature": [
                480.97165991902835,
                416.1943319838057
            ]
        }
    },
    "C": 0.36,
    "Si": 0.2,
    "Mn": 0.65,
    "P": 0.0125,
    "S": 0.0175,
    "Ms:": 410,
    "Mf:": "",
    "Ac1:": 725,
    "Ac3:": 820,
    "Austenitization Temp:": 850.0,
    "Status": 1
}

File: Datenbank Stahlwissen/JSON files/Dominial.json
{
    "Ferrite": {},
    "Pearlite": {
        "1": {
            "Time": [
                1486.7215601189387,
                1086.5458667834355,
                990.8197608562459,
                779.5712382530292,
                591.1471418212097,
                393.96769738328595,
                282.6626054820725,
                248.42402354319933,
                202.8038061714028,
                159.5648578535019,
                112.39171867333098,
                77.71783506869706,
                35.81558887207412,
                27.664483317452902,
                23.004656577902125,
                17.44438008652059,
                12.51593457795173,
                9.147063814368442,
                6.684980326720531,
                5.558957124972503,
                4.293819576596335,
                3.1964866664596365,
                2.514977160404831,
                2.1699443598788544,
                1.8380294683249214,
                1.3187431404156347,
                1.1170280667337522,
                1.0966130367085785
            ],
            "Temperature": [
                735.5889724310778,
                735.5889724310778,
                735.5889724310778,
                735.5889724310778,
                735.5889724310778,
                735.5889724310778,
                731.578947368421,
                731.578947368421,
                727.5689223057644,
                723.5588972431078,
                711.5288220551379,
                703.5087719298245,
                693.483709273183,
                687.468671679198,
                681.453634085213,
                673.4335839598998,
                663.4085213032581,
                651.3784461152882,
                639.3483709273182,
                627.3182957393484,
                613.2832080200501,
                593.2330827067669,
                577.1929824561404,
                565.1629072681704,
                553.1328320802005,
                525.062656641604,
                505.01253132832085,
                488.97243107769424
            ]
        },
        "99": {
            "Time": [
                6.096024853748884,
                6.442861145875683,
                7.19685673001152,
                8.341195579639319,
                10.03078942644173,
                12.062627660142446,
                14.506035355868308,
                18.09993030268476,
                23.432921370527872,
                42.28323669887886,
                53.741164910208155,
                73.5340780177471,
                110.33762497628884,
                148.21580803997895,
                293.2849108438136,
                352.69274704553106,
                440.0729753636,
                697.8976280627714,
                1236.2970428557423,
                2732.638038692609,
                7965.290182176262
            ],
            "Temperature": [
                478.94736842105266,
                494.9874686716792,
                511.02756892230576,
                525.062656641604,
                541.1027568922307,
                549.1228070175439,
                563.1578947368421,
                583.2080200501254,
                599.2481203007519,
                629.3233082706768,
                641.3533834586467,
                655.3884711779449,
                667.4185463659148,
                675.438596491228,
                697.4937343358396,
                703.5087719298245,
                709.5238095238095,
                713.5338345864661,
                711.5288220551379,
                711.5288220551379,
                721.5538847117795
            ]
        }
    },
    "Bainite": {
        "1": {
            "Time": [
                1.0765711158857074,
                1.2249475403496124,
                2.0531305036026533,
                6.325110117357947,
                39.27584167451118,
                424.13424359484674,
                6267.044093870017
            ],
            "Temperature": [
                480.95238095238096,
                468.9223057644111,
                430.82706766917295,
                380.70175438596493,
                310.52631578947376,
                242.35588972431083,
                174.1854636591479
            ]
        },
        "99": {
            "Time": [
                6.325110117357947,
                18.780115735679882,
                34.51840614073219,
                45.52091131617149,
                93.46037157502288,
                102.48986188479786,
                210.42506174570138,
                287.9247767172699,
                416.382680697227,
                854.8879829113203,
                1236.2970428557423,
                1960.6038591148783,
                2585.5328902801684,
                4840.756280843709
            ],
            "Temperature": [
                474.937343358396,
                424.812030075188,
                400.75187969924815,
                388.7218045112782,
                366.66666666666674,
                360.65162907268177,
                334.5864661654135,
                322.5563909774437,
                306.51629072681703,
                282.45614035087726,
                270.4260651629073,
                254.38596491228077,
                242.35588972431083,
                216.2907268170427
            ]
        }
    },
	"C": 1.20,
    "Si": 0.225,
    "Mn": 0.275,
	"P": 0.0175,
	"S": 0.0175,
    "Cr": 0.20,
    "W": 1.0,
    "V": 0.095,
    "Ms:": 170,
    "Mf:": "",
    "Ac1:": 730,
    "Ac3:": 760,
    "Austenitization Temp:": 800.0,
    "Status": 1
}
