Repository: aserafeim/CCT_ML

File: Datenbank Stahlwissen/JSON files/HS18-1-2-10.json
{
    "Ferrite": {},
    "Pearlite": {
        "1": {
            "Time": [
                894700.854963131,
                426118.31531463156,
                214557.4624407555,
                127655.71676799425,
                84890.4939101195,
                60798.465395119194,
                34215.91732842763,
                20738.55646662255,
                7341.280397070104,
                5662.655409383075,
                3696.4533944015116,
                2504.1348833809575,
                1634.6426226774793,
                1149.2187010036985,
                778.5296690540468,
                480.7056145453398,
                377.72976464674554,
                319.6671334217342,
                377.72976464674554,
                471.87340756181004,
                709.5887335728877,
                1214.9649753136505,
                1793.458266518568,
                2798.851559702762,
                4792.221825477371,
                7341.280397070104,
                14049.18096835458,
                26392.255692093084,
                48668.5404529253,
                106048.21324693652,
                159472.0451071493,
                273049.64154553175,
                450496.348514668,
                1018717.3229980607
            ],
            "Temperature": [
                823.4782608695652,
                821.159420289855,
                821.159420289855,
                821.159420289855,
                821.159420289855,
                821.159420289855,
                821.159420289855,
                821.159420289855,
                809.5652173913044,
                807.2463768115942,
                804.927536231884,
                804.927536231884,
                800.2898550724638,
                795.6521739130435,
                788.695652173913,
                774.7826086956521,
                770.1449275362319,
                756.231884057971,
                742.3188405797101,
                728.4057971014493,
                712.1739130434783,
                695.9420289855072,
                684.3478260869565,
                675.072463768116,
                663.4782608695652,
                649.5652173913044,
                640.2898550724638,
                631.0144927536232,
                628.695652173913,
                621.7391304347826,
                626.3768115942029,
                624.0579710144928,
                621.7391304347826,
                617.1014492753623
            ]
        },
        "99": {
            "Time": [
                963590.7391680692,
                584040.4851092119,
                367367.4478245013,
                181576.81864658036,
                110055.24330640053,
                70521.5984739605,
                56451.80755516961,
                34215.91732842763,
                22753.4355306388,
                18902.100464791572,
                15996.569073343775,
                15702.65736354248,
                16295.98202355036,
                20357.51822261104,
                34856.3477047388,
                51452.84530985851,
                78821.42738856161,
                137484.90995302558,
                181576.81864658036,
                381248.42102745106,
                503516.170813575,
                640783.6315224344,
                945886.2801431953
            ],
            "Temperature": [
                779.4202898550725,
                779.4202898550725,
                784.0579710144928,
                784.0579710144928,
                781.7391304347826,
                774.7826086956521,
                772.463768115942,
                767.8260869565217,
                767.8260869565217,
                765.5072463768116,
                758.5507246376811,
                751.5942028985507,
                746.9565217391305,
                735.3623188405797,
                714.4927536231884,
                702.8985507246377,
                695.9420289855072,
                688.9855072463768,
                682.0289855072464,
                672.7536231884058,
                668.1159420289855,
                663.4782608695652,
                649.5652173913044
            ]
        }
    },
    "Bainite": {
        "1": {
            "Time": [
                36850.46335534325,
                19616.31603175327,
                15130.935215838843,
                9695.655615935917,
                8054.531205964925,
                4973.295851322525,
                4449.612050162869,
                4131.496436933465,
                4287.6049644275845,
                5456.48231158151,
                7906.541907288507,
                10250.339622716701,
                13791.049441476225,
                20738.55646662255,
                31769.722603936836,
                51452.84530985851,
                86479.41670410024,
                116351.4532526464,
                184975.4506101486,
                273049.64154553175,
                458928.4341792638,
                963590.7391680692
            ],
            "Temperature": [
                204.3478260869565,
                206.66666666666663,
                213.62318840579712,
                215.94202898550725,
                225.21739130434776,
                239.13043478260863,
                248.40579710144925,
                253.0434782608695,
                276.231884057971,
                292.463768115942,
                299.4202898550725,
                301.7391304347826,
                306.3768115942029,
                313.33333333333326,
                317.9710144927536,
                317.9710144927536,
                322.6086956521739,
                322.6086956521739,
                324.927536231884,
                327.24637681159413,
                329.5652173913044,
                331.8840579710145
            ]
        },
        "90": {
            "Time": [
                945886.2801431953,
                743260.3056217793,
                485183.5192173283,
                341103.2882466046,
                248870.3475902783,
                140058.2594199758,
                108033.15190764659,
                64276.71768948271,
                34215.91732842763,
                27902.144524284242,
                25431.33317065669,
                26886.24806652938,
                30613.01048709205,
                34856.3477047388,
                45189.085970911445,
                63095.73444801929,
                83330.76506472753,
                110055.24330640053,
                142679.77510008565,
                273049.64154553175,
                367367.4478245013,
                512940.6456174391,
                771344.3845085956,
                928507.1126104672,
                981626.5782710176
            ],
            "Temperature": [
                297.10144927536226,
                294.78260869565213,
                292.463768115942,
                294.78260869565213,
                294.78260869565213,
                294.78260869565213,
                294.78260869565213,
                290.1449275362319,
                280.86956521739125,
                278.5507246376811,
                269.2753623188405,
                257.6811594202899,
                250.72463768115938,
                246.08695652173913,
                239.13043478260863,
                232.17391304347825,
                225.21739130434776,
                222.89855072463763,
                218.26086956521738,
                215.94202898550725,
                215.94202898550725,
                218.26086956521738,
                218.26086956521738,
                220.5797101449275,
                220.5797101449275
            ]
        }
    },
    "C": 0.76,
    "Si": 0.225,
    "Mn": 0.2,
    "P": 0.015,
    "S": 0.015,
    "Cr": 4.15,
    "Mo": 0.65,
    "W": 18.0,
    "V": 1.55,
    "Co": 9.5,
    "Ms:": 200,
    "Mf:": "",
    "Ac1:": 820,
    "Ac3:": 860,
    "Austenitization Temp:": 1280.0,
    "Status": 1
}

File: Datenbank Stahlwissen/JSON files/HS2-9-1-8.json
{
    "Ferrite": {},
    "Pearlite": {
        "1": {
            "Time": [
                79753.4838892122,
                48274.15385632834,
                34542.83738286255,
                22522.90968188463,
                13381.787586445498,
                9225.857226841952,
                3317.8853345132857,
                1519.4829376380408,
                1285.3384419621223,
                990.7459711044243,
                886.1558201480824,
                919.7310203463894,
                1067.2441806844406,
                1410.5690392814813,
                2123.5010980885995,
                4385.225437115153,
                6725.513324030962,
                11319.723032735496,
                19409.821180383005,
                27634.62442801342,
                52001.533474014635
            ],
            "Temperature": [
                811.7794486215539,
                807.7694235588972,
                807.7694235588972,
                805.7644110275689,
                803.7593984962406,
                801.7543859649123,
                791.7293233082706,
                779.6992481203008,
                773.6842105263158,
                759.6491228070175,
                751.6290726817042,
                735.5889724310778,
                721.5538847117795,
                701.5037593984962,
                685.4636591478697,
                671.4285714285714,
                665.4135338345865,
                661.4035087719299,
                651.3784461152882,
                647.3684210526316,
                651.3784461152882
            ]
        },
        "99": {
            "Time": [
                53971.798586889796,
                35191.14343352912,
                23376.271116097578,
                16116.392404219245,
                11969.111456991415,
                9755.125025146128,
                10124.733019848538,
                12422.604289998113,
                20523.321321240404,
                28681.66155904592,
                43177.99279549184,
                53971.798586889796
            ],
            "Temperature": [
                773.6842105263158,
                773.6842105263158,
                771.6791979949875,
                765.6641604010025,
                759.6491228070175,
                751.6290726817042,
                729.5739348370928,
                719.5488721804511,
                705.5137844611529,
                699.4987468671679,
                699.4987468671679,
                693.483709273183
            ]
        }
    },
    "Bainite": {
        "1": {
            "Time": [
                13888.804735135058,
                8725.305042289501,
                4723.820702024584,
                3080.065075311422,
                1899.329305436781,
                1359.0755734314605,
                902.7873485216152,
                577.798727998345,
                391.01535193882603,
                318.6872859043089,
                219.71379987685867,
                166.23665187922143,
                143.25962906988286,
                179.07223900874678,
                259.73810412677614,
                369.80067412687333,
                516.802208258413,
                869.8306847878013,
                1238.4165761592203
            ],
            "Temperature": [
                328.57142857142856,
                328.57142857142856,
                326.5664160401003,
                324.56140350877195,
                324.56140350877195,
                318.546365914787,
                310.52631578947376,
                300.50125313283206,
                290.4761904761905,
                286.4661654135339,
                274.43609022556393,
                258.3959899749374,
                242.35588972431083,
                224.31077694235591,
                210.27568922305773,
                202.2556390977444,
                196.24060150375942,
                186.21553884711784,
                182.20551378446123
            ]
        },
        "90": {
            "Time": [
                79753.4838892122,
                57068.04583050511,
                40835.35534869794,
                28681.66155904592,
                20908.506627382532,
                14961.19738313133,
                14149.472266482144,
                18018.558903726374,
                20145.23206087106,
                26625.809864788018,
                35191.14343352912,
                51043.53934521271,
                65001.0829396858,
                82775.23145009318
            ],
            "Temperature": [
                268.42105263157896,
                268.42105263157896,
                270.4260651629073,
                270.4260651629073,
                268.42105263157896,
                258.3959899749374,
                250.37593984962405,
                234.3358395989975,
                230.32581453634089,
                222.30576441102755,
                214.28571428571433,
                212.28070175438597,
                212.28070175438597,
                212.28070175438597
            ]
        }
    },
    "C": 1.1,
    "Si": 0.35,
    "Mn": 0.2,
    "P": 0.015,
    "S": 0.015,
    "Cr": 4.0,
    "Mo": 9.5,
    "W": 1.55,
    "V": 1.1,
    "Co": 8.0,
    "Ms:": 190,
    "Mf:": "",
    "Ac1:": 820,
    "Ac3:": 845,
    "Austenitization Temp:": 1180.0,
    "Status": 1
}

File: Datenbank Stahlwissen/JSON files/HS6-5-2-5.json
{
    "Ferrite": {},
    "Pearlite": {
        "1": {
            "Time": [
                6098.666701068878,
                3186.806576245903,
                1793.458266518568,
                1260.8724076806793,
                750.1839792680623,
                611.7545120425398,
                671.1902476307805,
                854.1686429342734,
                1260.8724076806793,
                1827.0270041765389,
                3186.806576245903,
                5456.48231158151,
                13791.049441476225,
                38242.85753011555,
                69225.87540419669,
                91426.86443343703,
                278160.3998808446
            ],
            "Temperature": [
                816.0349854227405,
                811.3702623906705,
                802.0408163265306,
                792.7113702623907,
                774.0524781341107,
                750.7288629737609,
                734.4023323615161,
                715.7434402332361,
                697.0845481049563,
                683.0903790087464,
                659.7667638483965,
                645.7725947521866,
                631.7784256559767,
                617.7842565597667,
                610.7871720116618,
                606.1224489795918,
                606.1224489795918
            ]
        },
        "99": {
            "Time": [
                283366.81793068396,
                171751.0215498497,
                88098.07987923473,
                52415.90483469236,
                26392.255692093084,
                17228.267674083752,
                14049.18096835458,
                13791.049441476225,
                14312.144026397498,
                21126.726726521876,
                30050.54473501904,
                46896.55486926542,
                58584.83821036726,
                102187.07619006872,
                153665.78582144185,
                258273.90973593626
            ],
            "Temperature": [
                797.3760932944606,
                797.3760932944606,
                802.0408163265306,
                799.7084548104956,
                790.3790087463557,
                781.0495626822158,
                764.7230320699708,
                757.7259475218659,
                743.731778425656,
                722.740524781341,
                708.7463556851312,
                697.0845481049563,
                694.7521865889213,
                680.7580174927114,
                671.4285714285714,
                664.4314868804664
            ]
        }
    },
    "Bainite": {
        "1": {
            "Time": [
                294073.8286622935,
                140058.2594199758,
                70521.5984739605,
                35508.76522326109,
                21126.726726521876,
                10442.198540274923,
                4704.1723128590465,
                2042.05349088643,
                1284.472563794582,
                611.7545120425398,
                430.0877243192937,
                422.18554117991795,
                600.5144883981757,
                919.9376411159687,
                1333.0063392924978,
                1931.5503803479942,
                3070.777304390463,
                4367.857451434862,
                9170.9876241071,
                14049.18096835458,
                25907.339647883153,
                39687.86329674884,
                57508.43427100406,
                114213.6789332559,
                142679.77510008565,
                248870.3475902783
            ],
            "Temperature": [
                356.5597667638484,
                358.8921282798833,
                356.5597667638484,
                351.8950437317784,
                347.2303206997084,
                340.2332361516035,
                330.90379008746356,
                316.90962099125363,
                312.2448979591836,
                302.9154518950437,
                295.9183673469388,
                256.268221574344,
                242.27405247813408,
                228.27988338192415,
                218.95043731778424,
                207.2886297376093,
                193.29446064139938,
                186.29737609329447,
                167.63848396501453,
                165.30612244897952,
                158.3090379008746,
                155.9766763848396,
                151.3119533527696,
                148.9795918367347,
                148.9795918367347,
                151.3119533527696
            ]
        },
        "50": {
            "Time": [
                283366.81793068396,
                145350.35853592478,
                91426.86443343703,
                47774.33283424972,
                24505.397127942546,
                13288.927525215506,
                8358.871540130116,
                5986.613325785645,
                6691.189901715625,
                9517.51324636536,
                15414.145817536422,
                24964.072561181987,
                38242.85753011555,
                66705.41245028663,
                123007.86647950122,
                171751.0215498497,
                268032.78532846906
            ],
            "Temperature": [
                316.90962099125363,
                323.90670553935854,
                321.57434402332353,
                316.90962099125363,
                307.5801749271137,
                302.9154518950437,
                302.9154518950437,
                284.25655976676387,
                260.9329446064139,
                249.271137026239,
                237.60932944606407,
                225.94752186588914,
                218.95043731778424,
                214.28571428571422,
                209.62099125364432,
                204.9562682215743,
                202.6239067055393
            ]
        }
    },
    "C": 0.92,
    "Si": 0.4,
    "Mn": 0.3,
    "Cr": 4.1,
    "Mo": 5.0,
    "W": 6.2,
    "V": 1.9,
    "Co": 4.8,
    "Ms:": 130,
    "Mf:": "",
    "Ac1:": 815,
    "Ac3:": 845,
    "Austenitization Temp:": 1220.0,
    "Status": 1
}

File: Datenbank Stahlwissen/JSON files/SL-Spezial.json
{
    "Ferrite": {
        "1": {
            "Time": [
                28.56038615363719,
                22.44948767498435,
                20.08857180218382,
                16.38616077929312,
                13.36612018658563,
                11.741000156312449,
                10.506249767666404,
                9.75609766884803,
                9.75609766884803,
                10.124228309686886,
                11.314081503411575,
                12.18402789735624,
                14.129736022497804,
                16.085490790143226,
                19.719966199739584,
                23.732042676542534,
                31.331309901846442,
                40.604960137395004,
                70.77273053139628,
                104.41592881553511,
                188.85974988143408,
                273.5251841133643,
                542.7307773679397,
                1138.4141051560632,
                1842.5341655574812,
                3523.0344510455707,
                6862.164519607267,
                9059.506848678626,
                10506.249767666397
            ],
            "Temperature": [
                808.6848635235732,
                792.803970223325,
                784.863523573201,
                768.9826302729529,
                751.1166253101737,
                733.2506203473945,
                715.3846153846154,
                699.5037220843673,
                683.6228287841191,
                663.7717121588089,
                649.8759305210917,
                641.9354838709678,
                628.0397022332506,
                618.1141439205956,
                606.2034739454094,
                600.2481389578163,
                596.2779156327543,
                592.3076923076924,
                590.3225806451612,
                590.3225806451612,
                590.3225806451612,
                586.3523573200993,
                586.3523573200993,
                588.3374689826303,
                590.3225806451612,
                590.3225806451612,
                590.3225806451612,
                586.3523573200993,
                592.3076923076924
            ]
        }
    },
    "Pearlite": {
        "1": {
            "Time": [
                40604.96013739501,
                22869.113492046392,
                14393.849044102255,
                9938.458643623835,
                7121.097251514101,
                5294.934471891435,
                3655.9704849171876,
                2258.850037011234,
                1710.976197490583,
                1344.88864580232,
                999.9999999999998,
                830.9426402317816,
                729.9124602096089,
                716.5192819998039,
                771.6128718223265,
                830.9426402317816,
                928.5994417221065,
                999.9999999999998,
                1181.370328873386,
                1679.5814613065409,
                2718.418730300269,
                3793.9226460356654,
                5102.403489705657,
                6491.311342487509,
                7811.984881022393,
                9059.506848678626,
                13870.469215965328,
                17646.102337628647,
                26034.52137176049,
                40604.96013739501
            ],
            "Temperature": [
                796.7741935483871,
                792.803970223325,
                792.803970223325,
                792.803970223325,
                792.803970223325,
                786.848635235732,
                778.908188585608,
                774.9379652605459,
                770.9677419354839,
                763.0272952853597,
                753.1017369727047,
                737.2208436724566,
                715.3846153846154,
                707.4441687344913,
                691.5632754342432,
                677.6674937965261,
                665.7568238213399,
                657.8163771712159,
                647.8908188585608,
                635.9801488833747,
                626.0545905707196,
                618.1141439205956,
                612.1588089330025,
                608.1885856079405,
                604.2183622828784,
                602.2332506203475,
                594.2928039702233,
                590.3225806451612,
                588.3374689826303,
                586.3523573200993
            ]
        },
        "99": {
            "Time": [
                148450.5358035553,
                98772.96021102156,
                76214.48748681869,
                62167.826462141566,
                43727.09944999782,
                30756.41107501781,
                21633.193925821415,
                17975.943277368187,
                10702.632585254154,
                8893.273777821802,
                5808.648102878439,
                5008.779386869634,
                4085.6395939671884,
                3724.307884153153,
                3271.487824408671,
                3037.901767346561,
                2982.159247562375,
                2718.418730300269,
                3094.6862262942623,
                4010.6721120210254,
                5197.777614244537,
                7121.097251514101,
                9938.458643623835,
                14129.736022497811,
                18311.949603856978,
                25556.813422729316,
                33740.392783073265,
                49779.546791439454,
                96960.57320500113,
                162853.18123277547
            ],
            "Temperature": [
                768.9826302729529,
                766.9975186104218,
                763.0272952853597,
                763.0272952853597,
                761.0421836228288,
                761.0421836228288,
                761.0421836228288,
                761.0421836228288,
                757.0719602977667,
                755.0868486352357,
                747.1464019851117,
                743.1761786600496,
                737.2208436724566,
                731.2655086848636,
                723.3250620347394,
                717.3697270471464,
                711.4143920595534,
                709.4292803970224,
                697.5186104218362,
                691.5632754342432,
                681.6377171215881,
                671.712158808933,
                663.7717121588089,
                655.8312655086849,
                653.8461538461538,
                647.8908188585608,
                641.9354838709678,
                633.9950372208436,
                620.0992555831265,
                610.1736972704714
            ]
        }
    },
    "Bainite": {
        "1": {
            "Time": [
                195986.06852977176,
                116687.44448829212,
                49779.546791439454,
                37013.879882778274,
                27521.89186688905,
                20464.06738044122,
                18654.23656050233,
                17322.313655834605,
                16386.160779293095,
                16386.160779293095,
                18654.23656050233,
                22869.113492046392,
                26521.158637635297,
                39128.50884260217,
                46225.25935971008,
                69474.12029513677,
                79090.31848729281,
                96960.57320500113,
                143052.6734473746
            ],
            "Temperature": [
                350.12406947890815,
                348.1389578163771,
                344.16873449131515,
                340.19851116625307,
                334.24317617866006,
                324.317617866005,
                318.36228287841186,
                312.40694789081886,
                306.45161290322574,
                298.5111662531017,
                282.6302729528536,
                266.7493796526054,
                258.80893300248135,
                244.9131513647642,
                234.9875930521091,
                221.09181141439205,
                217.12158808932998,
                213.151364764268,
                201.24069478908189
            ]
        },
        "99": {
            "Time": [
                503979.49686927313,
                305671.31949535944,
                159864.9849802305,
                121090.45737063429,
                90037.5341472195,
                93434.95556203388,
                110381.2841805903,
                128008.4402658399,
                188859.74988143405,
                207182.89030440323,
                273525.1841133638,
                329174.5673769577,
                542730.7773679399
            ],
            "Temperature": [
                326.3027295285359,
                320.3473945409429,
                320.3473945409429,
                312.40694789081886,
                292.5558312655087,
                278.6600496277915,
                264.76426799007436,
                256.8238213399503,
                248.88337468982627,
                246.89826302729523,
                238.95781637717118,
                233.00248138957818,
                223.0769230769231
            ]
        }
    },
	"C": 1.65,
    "Si": 0.325,
    "Mn": 0.30,
	"P": 0.015,
	"S": 0.015,
    "Cr": 11.5,
    "Mo": 0.60,
    "W": 0.5,
    "V": 0.30,
    "Ms:": 200,
    "Mf:": 80,
    "Ac1:": 795,
    "Ac3:": 845,
    "Austenitization Temp:": 980.0,
    "Status": 1
}

File: Datenbank Stahlwissen/JSON files/X10CrAlSi7.json
{
    "Ferrite": {},
    "Pearlite": {
        "1": {
            "Time": [
                2908.5222536595766,
                1376.2756183230263,
                796.0213256521857,
                504.3988739093393,
                286.46223183583777,
                159.74769862853933,
                110.89555396998202,
                72.88121226703932,
                44.525924528024476,
                32.64904944550208,
                26.22758216661125,
                24.8301981279547,
                27.202593005878764,
                33.86277844647992,
                47.03173684258019,
                75.59057264528204,
                110.89555396998202,
                195.26341111545278,
                302.58363966281183,
                523.1499111285461,
                1065.9604296948394,
                1713.23801133565,
                3186.416262452916,
                4760.746239394853,
                8082.2024083571805,
                12989.915943943697,
                20500.145112669456,
                28472.48437388639,
                40273.5409055864,
                44934.09071326747
            ],
            "Temperature": [
                848.5148514851485,
                846.5346534653465,
                846.5346534653465,
                840.5940594059406,
                830.6930693069307,
                822.7722772277227,
                816.8316831683169,
                808.9108910891089,
                793.0693069306931,
                775.2475247524752,
                749.5049504950496,
                721.7821782178218,
                715.8415841584158,
                696.0396039603961,
                682.1782178217821,
                666.3366336633663,
                660.3960396039604,
                648.5148514851485,
                638.6138613861386,
                632.6732673267327,
                620.7920792079208,
                614.8514851485148,
                608.9108910891089,
                602.970297029703,
                591.0891089108911,
                583.1683168316831,
                577.2277227722773,
                569.3069306930693,
                565.3465346534654,
                563.3663366336634
            ]
        },
        "99": {
            "Time": [
                4189.795891707067,
                2467.9603439096277,
                1911.49798313601,
                1233.52874247721,
                810.6823664212058,
                651.2360616141692,
                562.7691096008978,
                573.1341344984957,
                726.5986454213913,
                1233.52874247721,
                2019.0725082281506,
                2962.091124196518,
                6857.968856926966,
                16771.452391373703,
                23293.733459752355,
                26468.00866588258
            ],
            "Temperature": [
                826.7326732673267,
                814.8514851485148,
                808.9108910891089,
                802.970297029703,
                791.0891089108911,
                779.2079207920792,
                765.3465346534654,
                745.5445544554456,
                723.7623762376238,
                709.90099009901,
                696.0396039603961,
                686.1386138613861,
                672.2772277227723,
                658.4158415841584,
                650.4950495049504,
                650.4950495049504
            ]
        }
    },
    "Bainite": {},
    "C": 0.12,
    "Si": 1.16,
    "Mn": 0.71,
    "P": 0.018,
    "S": 0.006,
    "Cr": 6.65,
    "Ni": 0.2,
    "Ti": 0.09,
    "Al": 0.68,
    "Ms:": 450,
    "Mf:": 320,
    "Ac1:": 880,
    "Ac3:": "",
    "Austenitization Temp:": 1100.0,
    "Austenitization Time:": 900.0,
    "Status": 1
}

File: Datenbank Stahlwissen/JSON files/X19CrMo12-1.json
{
    "Ferrite": {
        "1": {
            "Time": [
                27125.527749798926,
                13632.939330723795,
                7660.427880879279,
                5904.700125774965,
                4467.528119807605,
                3137.8722786583553,
                2203.957574104001,
                1577.054013366668,
                1261.6593963905466,
                902.7873485216152,
                683.0538011780095,
                516.802208258413,
                479.7587234081014,
                588.6429562033691,
                853.8062979397713,
                1238.4165761592203,
                1548.0008608021653,
                2374.1311739232633,
                3443.5953527837773,
                5689.14635576164,
                9938.210928273147,
                16116.392404219245,
                23815.0010860365,
                42382.54964548937,
                56016.71427938591,
                96051.3260025179
            ],
            "Temperature": [
                792.0,
                790.0,
                782.0,
                780.0,
                778.0,
                766.0,
                756.0,
                744.0,
                742.0,
                732.0,
                724.0,
                710.0,
                698.0,
                674.0,
                650.0,
                634.0,
                622.0,
                610.0,
                604.0,
                596.0,
                586.0,
                580.0,
                574.0,
                568.0,
                568.0,
                578.0
            ]
        }
    },
    "Pearlite": {
        "1": {
            "Time": [
                109403.43439303631,
                59230.27398510361,
                40835.35534869794,
                29768.369457329765,
                21700.70059587072,
                16116.392404219245,
                10124.733019848538,
                7519.304255406591,
                5281.358224300165,
                3922.2900290264547,
                2912.955042703796,
                2557.44434340381,
                2084.3810674170104,
                1899.329305436781,
                1667.5262464544373,
                1934.976252075101,
                2557.44434340381,
                3779.1050433653295,
                6015.520576813269,
                15528.056152124198,
                20145.23206087106,
                33906.474699029866,
                48274.15385632834,
                90840.02694622644,
                213670.3591234383,
                340117.1513394921
            ],
            "Temperature": [
                782.0,
                782.0,
                778.0,
                774.0,
                768.0,
                766.0,
                756.0,
                754.0,
                750.0,
                742.0,
                732.0,
                728.0,
                722.0,
                716.0,
                698.0,
                684.0,
                670.0,
                658.0,
                644.0,
                616.0,
                610.0,
                602.0,
                596.0,
                590.0,
                586.0,
                588.0
            ]
        },
        "99": {
            "Time": [
                158685.90682454914,
                72672.95387074995,
                52001.533474014635,
                32668.70338235721,
                19409.821180383005,
                15241.991768409942,
                11969.111456991415,
                10705.567409767553,
                10508.344942680606,
                12655.753913376704,
                17040.955543953318,
                32668.70338235721,
                75426.43008761347,
                117850.77316307725,
                170938.48025073987,
                252593.75614055147
            ],
            "Temperature": [
                754.0,
                752.0,
                752.0,
                746.0,
                736.0,
                728.0,
                720.0,
                710.0,
                696.0,
                684.0,
                666.0,
                650.0,
                630.0,
                622.0,
                616.0,
                616.0
            ]
        }
    },
    "Bainite": {
        "1": {
            "Time": [
                254.9530994902511,
                307.05346124450483,
                437.16564938729795,
                645.9944728207744,
                972.4940319779283,
                1384.5829429565224,
                2163.3553403799683,
                3508.225356350439,
                6128.420925578253,
                18018.558903726374,
                31476.11747189327,
                42382.54964548937,
                76842.04660064024,
                103467.7119190695,
                174146.68372893138,
                333851.3700765058,
                521629.38162878825,
                770805.5238681022,
                945744.6422326886
            ],
            "Temperature": [
                306.0,
                318.0,
                320.0,
                320.0,
                320.0,
                320.0,
                322.0,
                328.0,
                328.0,
                330.0,
                330.0,
                332.0,
                330.0,
                334.0,
                338.0,
                348.0,
                352.0,
                352.0,
                352.0
            ]
        }
    },
    "C": 0.21,
    "Si": 0.38,
    "Mn": 0.52,
    "P": 0.012,
    "S": 0.01,
    "Cr": 12.3,
    "Mo": 1.22,
    "Ni": 0.38,
    "Ms:": 300,
    "Mf:": "",
    "Ac1:": 813,
    "Ac3:": 840,
    "Austenitization Temp:": 1020.0,
    "Austenitization Time:": 5400.0,
    "Status": 1
}
