Repository: aserafeim/CCT_ML

File: Python/Working/En 355_p111.json
{
    "Ferrite": {
        "1": {
            "Time": [
                104801.28284813213,
                79098.27385974635,
                50662.231807920885,
                36485.31719592011,
                28190.43860736685,
                19831.35286627991,
                13003.281162691992,
                7582.930354271726,
                5460.983643577256,
                3752.650213994195,
                2702.538528148882,
                1901.1763503541779,
                1434.9038821776996,
                1057.888554725255,
                817.3792815141851,
                631.5494074157555,
                433.98482280275954,
                335.31906651803,
                259.0848123313867,
                230.4228045445926,
                162.0973695729418,
                140.8238362859069,
                125.24479150951842,
                137.5602231588638,
                178.03654797272796,
                214.77096083884828,
                284.5608521666095,
                368.29128831386583,
                465.61229511392895,
                744.2013057743991,
                897.7529126389089,
                1246.588207582704,
                1468.9469437429013,
                2088.120710386582,
                2460.586837763045,
                3260.1553052098793,
                4026.131761044856,
                4526.937313315596,
                5590.545354778935,
                6435.080313023565,
                7762.835202325626,
                8526.161686302468,
                12120.012144147817,
                15686.257800262742,
                22827.173435116085,
                30244.870628136927,
                37350.93050629856,
                49488.1271312243,
                58315.51482581235,
                65569.3096198293,
                77265.15972435928,
                84862.71154262203
            ],
            "Temperature": [
                757.9345088161209,
                756.4231738035264,
                754.911838790932,
                750.3778337531486,
                747.3551637279597,
                744.3324937027708,
                741.3098236775819,
                733.7531486146096,
                729.2191435768261,
                723.1738035264484,
                721.6624685138539,
                717.1284634760705,
                711.0831234256927,
                706.5491183879093,
                702.015113350126,
                695.9697732997481,
                691.4357682619648,
                685.3904282115869,
                680.8564231738035,
                677.8337531486146,
                667.2544080604534,
                659.6977329974811,
                644.5843828715365,
                634.0050377833753,
                621.9143576826197,
                615.8690176322418,
                608.3123425692695,
                602.2670025188917,
                599.2443324937028,
                591.6876574307305,
                585.6423173803527,
                582.6196473551638,
                582.6196473551638,
                578.0856423173803,
                573.5516372795969,
                570.528967254408,
                569.0176322418135,
                567.5062972292192,
                565.9949622166247,
                564.4836272040302,
                559.9496221662469,
                559.9496221662469,
                558.4382871536524,
                553.904282115869,
                552.3929471032745,
                552.3929471032745,
                552.3929471032745,
                547.8589420654912,
                547.8589420654912,
                546.3476070528967,
                543.3249370277078,
                543.3249370277078
            ]
        },
        "10": {
            "Time": [
                100000.00000000001,
                77265.15972435928,
                56964.04418905607,
                38237.0804725345,
                33218.87563445129,
                29543.94130103557,
                25666.6173175951,
                20783.51221000121,
                13950.920096863441,
                10529.391133658351,
                7235.531997504434,
                5090.037449090001,
                4121.651644371717,
                2899.491181739128,
                2039.7282056728736,
                1337.4357025806364,
                1108.6807764556318,
                779.9325154241205,
                693.6502218805406,
                631.5494074157555,
                548.6653521318086,
                588.6503869092423,
                726.9543310097221,
                897.7529126389089,
                1108.6807764556318,
                1401.649773573437,
                1690.8532099602073,
                2088.120710386582,
                3184.6007263054935,
                4026.131761044856,
                5334.4245440966615,
                6285.946379897906,
                8135.550877423663,
                10529.391133658351,
                15322.726467632505,
                18484.275973652264,
                23923.17059796973,
                30962.42948738447,
                40072.95085888878,
                48341.232503170395,
                55643.89408316466,
                65569.3096198293,
                82896.00571574293,
                95418.67931608256
            ],
            "Temperature": [
                733.7531486146096,
                729.2191435768261,
                727.7078085642318,
                723.1738035264484,
                723.1738035264484,
                721.6624685138539,
                720.1511335012594,
                717.1284634760705,
                712.5944584382871,
                709.5717884130983,
                702.015113350126,
                700.5037783375315,
                695.9697732997481,
                694.4584382871536,
                682.367758186398,
                677.8337531486146,
                674.8110831234258,
                668.7657430730478,
                662.72040302267,
                656.6750629722922,
                646.095717884131,
                634.0050377833753,
                629.4710327455919,
                620.4030226700252,
                617.3803526448362,
                611.3350125944585,
                608.3123425692695,
                602.2670025188917,
                593.1989924433249,
                588.6649874055415,
                588.6649874055415,
                585.6423173803527,
                581.1083123425692,
                576.5743073047859,
                575.0629722921915,
                572.0403022670025,
                573.5516372795969,
                570.528967254408,
                567.5062972292192,
                565.9949622166247,
                564.4836272040302,
                561.4609571788412,
                561.4609571788412,
                561.4609571788412
            ]
        }
    },
    "Pearlite": {
        "1": {
            "Time": [
                97682.48528578834,
                80974.87858578698,
                67124.93998078986,
                55643.89408316466,
                50662.231807920885,
                38237.0804725345,
                31697.012414045414,
                26898.944212560502,
                20783.51221000121,
                17637.452015198985,
                14967.620027126743,
                11564.755520894665,
                8728.444675990355,
                6435.080313023565,
                4422.02487497637,
                3580.7292735454134,
                2832.2950469650536,
                2460.586837763045,
                2293.4474754712105,
                2518.9642038325883,
                3110.7971358844725,
                3932.825565069099,
                5090.037449090001,
                6435.080313023565,
                7762.835202325626,
                9814.165118306315,
                12701.928208416293,
                17228.701469534757,
                20783.51221000121,
                31697.012414045414,
                37350.93050629856,
                46126.56561964211,
                54354.33865022697,
                70347.7982109065,
                84862.71154262203,
                97682.48528578834
            ],
            "Temperature": [
                695.9697732997481,
                695.9697732997481,
                692.9471032745591,
                692.9471032745591,
                692.9471032745591,
                689.9244332493703,
                689.9244332493703,
                689.9244332493703,
                685.3904282115869,
                682.367758186398,
                682.367758186398,
                677.8337531486146,
                674.8110831234258,
                671.7884130982368,
                667.2544080604534,
                659.6977329974811,
                653.6523929471033,
                647.6070528967255,
                640.0503778337531,
                635.5163727959698,
                624.9370277078085,
                618.8916876574308,
                614.3576826196473,
                608.3123425692695,
                606.8010075566751,
                599.2443324937028,
                596.2216624685138,
                591.6876574307305,
                590.176322418136,
                588.6649874055415,
                588.6649874055415,
                584.1309823677582,
                581.1083123425692,
                581.1083123425692,
                581.1083123425692,
                578.0856423173803
            ]
        },
        "99": {
            "Time": [
                97682.48528578834,
                77265.15972435928,
                62565.369275914316,
                53094.66885419552,
                41996.96657521701,
                37350.93050629856,
                29543.94130103557,
                23923.17059796973,
                18922.814995516408,
                17637.452015198985,
                15686.257800262742,
                14620.74323063079,
                13311.783708869065,
                12120.012144147817,
                12407.559153197666,
                14967.620027126743,
                18922.814995516408,
                22827.173435116085,
                28190.43860736685,
                35639.76460137793,
                42993.34364021048,
                55643.89408316466,
                73725.39498044536,
                86876.07741995952,
                93207.33738282608
            ],
            "Temperature": [
                674.8110831234258,
                674.8110831234258,
                671.7884130982368,
                670.2770780856423,
                667.2544080604534,
                667.2544080604534,
                665.743073047859,
                662.72040302267,
                658.1863979848866,
                656.6750629722922,
                656.6750629722922,
                656.6750629722922,
                650.6297229219143,
                644.5843828715365,
                640.0503778337531,
                630.9823677581865,
                629.4710327455919,
                626.448362720403,
                623.4256926952141,
                618.8916876574308,
                617.3803526448362,
                617.3803526448362,
                617.3803526448362,
                612.8463476070528,
                612.8463476070528
            ]
        }
    },
    "Bainite": {
        "1": {
            "Time": [
                5.941974087743519,
                6.526253680194475,
                7.167986004197867,
                8.059602921516436,
                9.277125718460164,
                10.931922336467808,
                12.291730640822639,
                14.827892531965851,
                20.112327015540192,
                28.589845776327387,
                42.59198709825193,
                69.69107913223684,
                137.5602231588638,
                191.0113012256608,
                305.298767411246,
                414.10258635063457,
                511.3963658641655,
                897.7529126389089,
                1539.4752414009931,
                2518.9642038325883,
                4121.651644371717,
                6904.049073511311,
                10529.391133658351,
                14967.620027126743,
                21781.387416979476,
                31697.012414045414,
                42993.34364021048,
                56964.04418905607,
                67124.93998078986,
                77265.15972435928,
                86876.07741995952,
                97682.48528578834
            ],
            "Temperature": [
                392.19143576826195,
                407.30478589420653,
                423.9294710327456,
                437.5314861460957,
                448.1108312342569,
                461.71284634760707,
                472.29219143576825,
                482.8715365239295,
                491.9395465994962,
                499.4962216624685,
                505.5415617128463,
                505.5415617128463,
                507.0528967254408,
                511.58690176322415,
                510.0755667506297,
                510.0755667506297,
                508.56423173803523,
                505.5415617128463,
                508.56423173803523,
                511.58690176322415,
                511.58690176322415,
                511.58690176322415,
                517.632241813602,
                517.632241813602,
                517.632241813602,
                519.1435768261965,
                520.6549118387909,
                520.6549118387909,
                520.6549118387909,
                519.1435768261965,
                519.1435768261965,
                519.1435768261965
            ]
        },
        "50": {
            "Time": [
                51.3800233563765,
                57.771120940822016,
                68.07597811885447,
                78.35986630677924,
                106.28612614088128,
                165.9431259336774,
                209.7936122195544,
                253.08048368331936,
                433.98482280275954,
                646.5329025649171,
                963.1783696938046,
                1161.911676416135,
                1613.3898021176196,
                2899.491181739128,
                3416.6845827013904,
                5590.545354778935,
                9147.521993127397,
                11839.12907934295,
                17637.452015198985,
                28190.43860736685,
                34813.8078126306,
                50662.231807920885,
                65569.3096198293,
                79098.27385974635,
                86876.07741995952
            ],
            "Temperature": [
                393.70277078085644,
                405.7934508816121,
                425.44080604534,
                439.0428211586902,
                448.1108312342569,
                454.15617128463475,
                457.17884130982367,
                458.69017632241815,
                458.69017632241815,
                457.17884130982367,
                458.69017632241815,
                460.2015113350126,
                461.71284634760707,
                461.71284634760707,
                461.71284634760707,
                461.71284634760707,
                461.71284634760707,
                461.71284634760707,
                461.71284634760707,
                461.71284634760707,
                461.71284634760707,
                463.2241813602015,
                463.2241813602015,
                463.2241813602015,
                463.2241813602015
            ]
        },
        "90": {
            "Time": [
                165.9431259336774,
                182.26046097398986,
                214.77096083884828,
                265.2315935383764,
                343.27450365026186,
                423.9271606768605,
                631.5494074157555,
                919.0520798200042,
                1306.4404333802113,
                1503.7976761598795,
                1814.0773649776586,
                2518.9642038325883,
                3580.7292735454134,
                4634.338796838754,
                5590.545354778935,
                9586.720397612537,
                9814.165118306315,
                13311.783708869065,
                21781.387416979476,
                23368.74759925582,
                38237.0804725345,
                48341.232503170395,
                56964.04418905607,
                64049.731221382885,
                79098.27385974635,
                88937.21035637794
            ],
            "Temperature": [
                389.16876574307304,
                398.2367758186398,
                407.30478589420653,
                416.3727959697733,
                420.9068010075567,
                425.44080604534,
                425.44080604534,
                425.44080604534,
                426.9521410579345,
                429.9748110831234,
                431.48614609571786,
                432.99748110831234,
                431.48614609571786,
                429.9748110831234,
                429.9748110831234,
                429.9748110831234,
                429.9748110831234,
                429.9748110831234,
                431.48614609571786,
                431.48614609571786,
                434.5088161209068,
                436.02015113350126,
                434.5088161209068,
                434.5088161209068,
                434.5088161209068,
                432.99748110831234
            ]
        }
    },
    "Ms:": 390,
    "Mf:": "",
    "Ac1:": 720,
    "Ac3:": 820,
    "Austenitization Temp:": 870.0,
    "Austenitization Time:": 1800.0,
    "Grain Size:": 22.5,
    "Status": 1
}
